Repository: mattbellis/matts-work-environment

# matts-work-environment
Automatically exported from code.google.com/p/matts-work-environment

A good chunk of the code I access on a daily basis.

#python fit_delta.py FNDA1_microprobe.csv FNDA1_isotope.csv
#python bulk_diffusion.py new_data_021614/FNDA_1_microprobe.csv new_data_021614/FNDA_1_isotope.csv
python fit_delta.py new_data_021614/FNDA_1_microprobe.csv new_data_021614/FNDA_1_isotope.csv
python fit_delta.py new_data_021614/FNDA_2_microprobe.csv new_data_021614/FNDA_2_isotope.dat
python fit_delta.py new_data_021614/FNDA_1_microprobe.csv new_data_021614/FNDA_1_isotope.csv

File: python/diffusion/iron_nickel_isotopes/new_data_021614/FNDA_1_WS.csv
Electron Microprobe Data,,1300 C,,,,,,,,,,,,
FNDA_1_profile (Line)  Pt 2,,120 hours,,,,,,,,,,,,
,Weight%,,,,,,,FNDA-1,Fe atomic,Ni Atomic,Del Fe /amu,sigma,del Ni /amu,sigma
DataSet/Point,Fe,Ni,Total,X,Y,Z,,-800,99.22933,0.770671,1.02,± 0.35,-14.29076646,6.987229861
1 / 1 . ,0.858513,97.80457,98.66308,-12364,-2259,-29,,-650,99.24299,0.757013,0.15,± 0.35,-9.41053978,7.036196491
2 / 1 . ,0.865002,98.54815,99.41315,-12364,-2244,-29,,-500,99.2416,0.758407,0.42,± 0.35,-18.78304089,6.998805782
3 / 1 . ,0.868513,98.38391,99.25242,-12364,-2229,-29,,-425,99.23149,0.768515,0.19,± 0.35,-8.415014569,7.186109412
4 / 1 . ,0.858842,98.33313,99.19197,-12364,-2214,-29,,-350,99.22675,0.773243,0.57,± 0.34,-15.69863602,6.964567793
5 / 1 . ,0.876933,98.5491,99.42603,-12364,-2199,-29,,-275,99.25453,0.745469,0.53,± 0.34,-8.569431945,6.938240053
6 / 1 . ,0.880766,98.40784,99.28861,-12364,-2184,-29,,-200,99.20901,0.790992,-0.14,± 0.34,-17.34885044,6.837546158
7 / 1 . ,0.907334,98.43139,99.33872,-12364,-2169,-28,,-125,99.19761,0.802391,0.61,± 0.34,-16.10723801,6.837546158
8 / 1 . ,0.862062,98.48163,99.3437,-12364,-2154,-28,,-50,99.19729,0.802715,0.77,± 0.34,-8.250529924,6.856288338
9 / 1 . ,0.885013,98.39956,99.28457,-12364,-2139,-28,,25,98.69484,1.305165,1.30,± 0.33,-22.71666429,5.992694043
10 / 1 . ,0.886845,98.25047,99.13732,-12364,-2124,-28,,100,89.694,10.306,1.41,± 0.35,-24.86795947,2.565241565
11 / 1 . ,0.895141,98.44009,99.33524,-12364,-2109,-28,,175,67.69268,32.30733,2.60,± 0.33,-17.48539558,0.977440327
12 / 1 . ,0.90051,98.44931,99.34982,-12364,-2094,-28,,225,57.74124,42.25876,1.03,± 0.39,-16.20106241,0.876438203
13 / 1 . ,0.871685,98.29261,99.16429,-12364,-2079,-28,,300,45.26946,54.73054,-0.32,± 0.45,-14.78284297,0.79321553
14 / 1 . ,0.890771,98.19926,99.09004,-12364,-2064,-28,,375,36.36043,63.63958,-1.71,± 0.52,-13.48703389,0.757551829
15 / 1 . ,0.890718,98.27754,99.16827,-12364,-2049,-28,,450,28.85868,71.14132,-1.76,± 0.63,-13.33537009,0.763932704
16 / 1 . ,0.853846,98.66003,99.51389,-12364,-2034,-28,,525,22.65344,77.34657,-1.74,± 0.75,-13.88213322,0.795315815
17 / 1 . ,0.906488,98.47926,99.38574,-12364,-2019,-28,,600,17.1705,82.8295,-6.60,± 0.97,-15.71536753,0.857873026
18 / 1 . ,0.903331,98.83672,99.74004,-12364,-2004,-28,,675,12.54612,87.45388,-7.29,± 1.12,-15.43215925,0.833527935
19 / 1 . ,0.947236,98.48016,99.42739,-12364,-1989,-27,,750,8.346512,91.65348,-6.90,± 1.44,-16.05747544,0.880124503
20 / 1 . ,0.91662,98.62043,99.53705,-12364,-1974,-27,,825,5.361951,94.63805,-13.82,± 1.90,-16.77244672,0.912364608
21 / 1 . ,0.966121,97.83882,98.80494,-12364,-1959,-27,,900,3.286207,96.71379,-8.95,± 2.62,-14.5942379,0.986007959
22 / 1 . ,0.976705,98.12788,99.10458,-12364,-1944,-27,,975,2.031355,97.96865,-14.09,± 3.40,-13.2952301,1.005189055
23 / 1 . ,0.997302,98.25226,99.24957,-12364,-1929,-27,,1050,1.449413,98.55059,-10.10,± 4.28,-12.21786852,1.019554617
24 / 1 . ,0.987421,97.95515,98.94258,-12364,-1914,-27,,1125,1.13534,98.86466,-1.49,± 4.98,-15.58661403,1.021163082
25 / 1 . ,1.074414,98.35551,99.42993,-12364,-1899,-27,,1200,0.967636,99.03236,-8.64,± 5.56,-13.6219693,1.060456377
26 / 1 . ,1.098898,98.27511,99.37401,-12364,-1884,-27,,1275,0.943799,99.05621,11.33,± 2.87,-15.2299148,1.011197321
27 / 1 . ,1.150214,97.5097,98.65992,-12364,-1869,-27,,1350,0.939991,99.06001,11.47,± 5.48,-13.22412905,1.023623719
28 / 1 . ,1.226557,98.19643,99.42299,-12364,-1854,-27,,1425,0.926792,99.0732,9.73,± 5.81,-13.03111939,1.071375638
29 / 1 . ,1.286969,98.41927,99.70625,-12364,-1839,-27,,,,,,,,,,,
30 / 1 . ,1.367201,97.72632,99.09351,-12364,-1824,-26,,,,,,,,,,,
31 / 1 . ,1.436522,97.92262,99.35915,-12364,-1809,-26,,Pos X,Pos Y,d54Fe,smean,d57Fe,smean,d61Ni,smean,d62Ni,smean
32 / 1 . ,1.529071,97.89003,99.41911,-12364,-1794,-26,,-800,605,-18.48,± 0.35,-21.77,± 0.97,8.389637168,62.77242507,-14.29076646,6.987229861
33 / 1 . ,1.678872,97.49685,99.17572,-12364,-1779,-26,,-650,605,-19.35,± 0.35,-18.48,± 0.97,-52.15553687,60.87904839,-9.41053978,7.036196491
34 / 1 . ,1.784612,97.72552,99.51012,-12364,-1764,-26,,-500,605,-19.08,± 0.35,-16.37,± 0.97,-130.5927197,58.76928679,-18.78304089,6.998805782
35 / 1 . ,1.922602,97.47717,99.39977,-12364,-1749,-26,,-425,605,-19.31,± 0.35,-18.93,± 0.97,-74.0451317,61.37430249,-8.415014569,7.186109412
36 / 1 . ,2.133288,97.67516,99.80845,-12364,-1734,-26,,-350,605,-18.93,± 0.34,-20.87,± 0.96,-75.71176116,59.97336515,-15.69863602,6.964567793
37 / 1 . ,2.353022,96.83996,99.19299,-12364,-1719,-26,,-275,605,-18.97,± 0.34,-21.35,± 0.95,-65.2512145,59.54938083,-8.569431945,6.938240053
38 / 1 . ,2.588953,96.8647,99.45365,-12364,-1704,-26,,-200,605,-19.64,± 0.34,-16.04,± 0.95,-58.64112294,59.49672273,-17.34885044,6.837546158
39 / 1 . ,2.830517,96.86857,99.69909,-12364,-1689,-26,,-125,605,-18.89,± 0.34,-18.96,± 0.94,43.86187034,62.86194063,-16.10723801,6.869518703
40 / 1 . ,3.105607,96.08426,99.18987,-12364,-1674,-26,,-50,605,-18.73,± 0.34,-19.34,± 0.94,-53.9435133,59.21294814,-8.250529924,6.856288338
41 / 1 . ,3.477761,96.14537,99.62313,-12364,-1659,-26,,25,605,-18.20,± 0.33,-16.95,± 0.93,-89.17017924,51.6649861,-22.71666429,5.992694043
42 / 1 . ,3.834793,95.8112,99.646,-12364,-1644,-25,,100,605,-18.09,± 0.35,-17.46,± 0.98,-36.02356455,22.84455052,-24.86795947,2.565241565
43 / 1 . ,4.203782,95.51398,99.71777,-12364,-1629,-25,,175,605,-16.90,± 0.33,-19.18,± 0.91,-25.29287138,8.672677129,-17.48539558,0.977440327
44 / 1 . ,4.574216,95.21839,99.7926,-12364,-1614,-25,,225,605,-18.47,± 0.39,-17.99,± 1.09,-20.9490021,7.776121676,-16.20106241,0.876438203
45 / 1 . ,5.083617,94.32525,99.40887,-12364,-1599,-25,,300,605,-19.82,± 0.45,-17.51,± 1.26,-12.49689697,7.060562939,-14.78284297,0.79321553
46 / 1 . ,5.73397,93.83987,99.57384,-12364,-1584,-25,,375,605,-21.21,± 0.52,-15.99,± 1.46,-5.604877806,6.757647863,-13.48703389,0.757551829
47 / 1 . ,6.191082,93.49892,99.69,-12364,-1569,-25,,450,605,-21.26,± 0.63,-19.11,± 1.75,-16.82249138,6.775896019,-13.33537009,0.763932704
48 / 1 . ,6.781537,92.82196,99.6035,-12364,-1554,-25,,525,605,-21.24,± 0.75,-22.80,± 2.09,-11.00750314,7.081303175,-13.88213322,0.795315815
49 / 1 . ,7.421857,92.0694,99.49125,-12364,-1539,-25,,600,605,-26.10,± 0.97,-23.52,± 2.68,-14.45725649,7.649623569,-15.71536753,0.857873026
50 / 1 . ,7.932042,91.56746,99.4995,-12364,-1524,-25,,675,605,-26.79,± 1.12,-25.32,± 3.07,-17.20988616,7.419738223,-15.43215925,0.833527935
51 / 1 . ,8.787154,90.78,99.56715,-12364,-1509,-25,,750,605,-26.40,± 1.44,-24.95,± 3.97,-18.05291802,7.83724198,-16.05747544,0.880124503
52 / 1 . ,9.384916,90.33442,99.71934,-12364,-1494,-25,,825,605,-33.32,± 1.90,-32.50,± 5.17,-18.02767442,8.131180498,-16.77244672,0.912364608
53 / 1 . ,10.18403,89.51441,99.69844,-12364,-1479,-25,,900,605,-28.45,± 2.62,-25.29,± 7.20,-22.2759586,8.744638251,-14.5942379,0.986007959
54 / 1 . ,11.07576,88.5745,99.65026,-12364,-1464,-24,,975,605,-33.59,± 3.40,-13.39,± 9.31,-12.21130515,8.946628846,-13.2952301,1.005189055
55 / 1 . ,11.94758,87.55112,99.4987,-12364,-1449,-24,,1050,605,-29.60,± 4.28,-15.66,± 11.77,-3.114520133,9.104766741,-12.21786852,1.019554617
56 / 1 . ,12.7809,87.21964,100.0005,-12364,-1434,-24,,1125,605,-20.99,± 4.98,-30.68,± 13.73,5.412375571,9.197889385,-15.58661403,1.021163082
57 / 1 . ,13.61657,85.99282,99.60939,-12364,-1419,-24,,1200,605,-28.14,± 5.56,-21.15,± 15.29,2.26946193,9.511651789,-13.6219693,1.060456377
58 / 1 . ,14.5553,85.13901,99.69431,-12364,-1404,-24,,1275,605,-8.17,± 2.87,-27.08,± 8.06,-15.08060197,9.00788932,-15.2299148,1.011197321
59 / 1 . ,15.71827,84.13398,99.85225,-12364,-1389,-24,,1350,555,-8.03,± 5.48,-27.92,± 15.41,-1.318471516,9.160640757,-13.22412905,1.023623719
60 / 1 . ,16.48207,83.58457,100.0666,-12364,-1374,-24,,1425,555,-8.77,± 5.81,-22.06,± 16.35,-21.13471521,9.487718276,-13.03111939,1.071375638
61 / 1 . ,17.52395,82.61162,100.1356,-12364,-1359,-24
62 / 1 . ,18.70452,81.09196,99.79647,-12364,-1344,-24
63 / 1 . ,19.81134,80.47443,100.2858,-12364,-1329,-24
64 / 1 . ,20.68985,79.24567,99.93552,-12364,-1314,-24
65 / 1 . ,21.78618,78.19881,99.98499,-12364,-1299,-23
66 / 1 . ,23.19198,76.73516,99.92715,-12364,-1284,-23
67 / 1 . ,24.25234,75.72849,99.98083,-12364,-1269,-23
68 / 1 . ,25.30099,74.60835,99.90934,-12364,-1254,-23
69 / 1 . ,26.62931,73.27267,99.90199,-12364,-1239,-23
70 / 1 . ,27.93042,72.38277,100.3132,-12364,-1224,-23
71 / 1 . ,29.51842,70.6816,100.2,-12364,-1209,-23
72 / 1 . ,30.75289,69.36835,100.1212,-12364,-1194,-23
73 / 1 . ,32.21209,67.86072,100.0728,-12364,-1179,-23
74 / 1 . ,33.724,66.5388,100.2628,-12364,-1164,-23
75 / 1 . ,35.47518,65.27322,100.7484,-12364,-1149,-23
76 / 1 . ,36.93047,63.83323,100.7637,-12364,-1134,-23
77 / 1 . ,38.62255,62.07426,100.6968,-12364,-1119,-22
78 / 1 . ,40.36627,59.78041,100.1467,-12364,-1104,-22
79 / 1 . ,42.25692,58.02683,100.2837,-12364,-1089,-22
80 / 1 . ,44.42285,56.46028,100.8831,-12364,-1074,-22
81 / 1 . ,46.51407,54.22567,100.7397,-12364,-1059,-22
82 / 1 . ,48.67421,51.86922,100.5434,-12364,-1044,-22
83 / 1 . ,51.51116,49.23543,100.7466,-12364,-1029,-22
84 / 1 . ,53.91403,47.07204,100.9861,-12364,-1014,-22
85 / 1 . ,57.60853,44.32306,101.9316,-12364,-999,-22
86 / 1 . ,60.55124,40.84694,101.3982,-12364,-984,-22
87 / 1 . ,64.14088,37.25314,101.394,-12364,-969,-22
88 / 1 . ,67.62535,33.92978,101.5551,-12364,-954,-21
89 / 1 . ,72.06693,29.32531,101.3922,-12364,-939,-21
90 / 1 . ,76.95081,24.25905,101.2099,-12364,-924,-21
91 / 1 . ,81.94931,19.5595,101.5088,-12364,-909,-21
92 / 1 . ,86.49204,15.07827,101.5703,-12364,-894,-21
93 / 1 . ,90.53711,10.93618,101.4733,-12364,-879,-21
94 / 1 . ,94.58932,6.901438,101.4908,-12364,-864,-21
95 / 1 . ,97.23541,4.363789,101.5992,-12364,-849,-21
96 / 1 . ,99.01145,2.909113,101.9206,-12364,-834,-21
97 / 1 . ,99.68759,1.942427,101.63,-12364,-819,-21
98 / 1 . ,100.2953,1.394323,101.6896,-12364,-804,-21
99 / 1 . ,100.4463,1.091207,101.5375,-12364,-789,-21
100 / 1 . ,100.6088,1.037192,101.646,-12364,-774,-20
101 / 1 . ,99.99357,0.921318,100.9149,-12364,-759,-20
102 / 1 . ,100.6192,0.907934,101.5271,-12364,-744,-20
103 / 1 . ,100.5869,0.855688,101.4426,-12364,-729,-20
104 / 1 . ,100.6177,0.808954,101.4267,-12364,-714,-20
105 / 1 . ,100.9009,0.885924,101.7868,-12364,-699,-20
106 / 1 . ,100.7987,0.879091,101.6778,-12364,-684,-20
107 / 1 . ,101.3929,0.855604,102.2485,-12364,-669,-20
108 / 1 . ,100.8557,0.857625,101.7133,-12364,-654,-20
109 / 1 . ,101.1129,0.844272,101.9572,-12364,-639,-20
110 / 1 . ,100.457,0.88453,101.3415,-12364,-624,-20
111 / 1 . ,100.7533,0.836305,101.5896,-12364,-609,-19
112 / 1 . ,101.2337,0.866263,102.0999,-12364,-594,-19
113 / 1 . ,101.0183,0.846707,101.8651,-12364,-579,-19
114 / 1 . ,100.9776,0.831442,101.8091,-12364,-564,-19
115 / 1 . ,100.8264,0.863643,101.69,-12364,-549,-19
116 / 1 . ,100.7142,0.874958,101.5891,-12364,-534,-19
117 / 1 . ,100.7431,0.85267,101.5958,-12364,-519,-19
118 / 1 . ,101.2258,0.799251,102.0251,-12364,-504,-19
119 / 1 . ,100.8844,0.866012,101.7504,-12364,-489,-19
120 / 1 . ,100.5131,0.838842,101.3519,-12364,-474,-19
121 / 1 . ,100.8811,0.86032,101.7415,-12364,-459,-19
122 / 1 . ,100.8888,0.86473,101.7535,-12364,-444,-19
123 / 1 . ,100.8738,0.826377,101.7002,-12364,-429,-18
124 / 1 . ,100.9881,0.797142,101.7853,-12364,-414,-18
125 / 1 . ,101.0444,0.799956,101.8444,-12364,-399,-18
126 / 1 . ,100.7727,0.824979,101.5976,-12364,-384,-18
127 / 1 . ,101.0468,0.817495,101.8643,-12364,-369,-18
128 / 1 . ,100.3476,0.817,101.1646,-12364,-354,-18
129 / 1 . ,100.9804,0.497955,101.4784,-12364,-339,-18
130 / 1 . ,101.0238,0.833663,101.8574,-12364,-324,-18
131 / 1 . ,101.059,0.832493,101.8915,-12364,-309,-18
132 / 1 . ,101.1969,0.812596,102.0095,-12364,-294,-18
133 / 1 . ,101.0216,0.811587,101.8332,-12364,-279,-18
134 / 1 . ,101.0387,0.838732,101.8774,-12364,-264,-17
135 / 1 . ,100.806,0.832209,101.6382,-12364,-249,-17
136 / 1 . ,101.2182,0.741773,101.96,-12364,-234,-17
137 / 1 . ,100.7462,0.818527,101.5647,-12364,-219,-17
138 / 1 . ,101.2058,0.776262,101.982,-12364,-204,-17
139 / 1 . ,101.2638,0.799065,102.0629,-12364,-189,-17
140 / 1 . ,100.6807,0.828967,101.5097,-12364,-174,-17
141 / 1 . ,100.9958,0.845073,101.8409,-12364,-159,-17
142 / 1 . ,100.9019,0.76602,101.6679,-12364,-144,-17
143 / 1 . ,99.92634,0.801301,100.7276,-12364,-129,-17
144 / 1 . ,101.0973,0.838341,101.9357,-12364,-114,-17
145 / 1 . ,101.2203,0.819596,102.0399,-12364,-99,-17
146 / 1 . ,100.7808,0.800856,101.5817,-12364,-84,-16
147 / 1 . ,100.757,0.820284,101.5773,-12364,-69,-16
148 / 1 . ,101.044,0.807444,101.8514,-12364,-54,-16
149 / 1 . ,100.6076,0.868839,101.4764,-12364,-39,-16
150 / 1 . ,101.0954,0.825888,101.9213,-12364,-24,-16
151 / 1 . ,100.6971,0.812526,101.5097,-12364,-9,-16
152 / 1 . ,100.8885,0.840309,101.7288,-12364,6,-16
153 / 1 . ,101.0212,0.824809,101.846,-12364,21,-16
154 / 1 . ,100.7909,0.828576,101.6195,-12364,36,-16
155 / 1 . ,100.333,0.888078,101.221,-12364,51,-16
156 / 1 . ,100.3434,0.870934,101.2144,-12364,66,-16
157 / 1 . ,100.4037,0.861791,101.2655,-12364,81,-16
158 / 1 . ,99.98389,0.890219,100.8741,-12364,96,-15
159 / 1 . ,100.5841,0.885846,101.47,-12364,111,-15
160 / 1 . ,99.27421,0.932019,100.2062,-12364,126,-15
161 / 1 . ,100.3272,0.900729,101.228,-12364,141,-15
162 / 1 . ,101.1848,0.926707,102.1115,-12364,156,-15
163 / 1 . ,100.3097,0.900158,101.2099,-12364,171,-15
164 / 1 . ,100.5527,0.924964,101.4776,-12364,186,-15
165 / 1 . ,100.9712,0.911044,101.8822,-12364,201,-15
166 / 1 . ,100.4958,0.95257,101.4483,-12364,216,-15
167 / 1 . ,100.5331,0.957651,101.4908,-12364,231,-15
168 / 1 . ,100.2271,0.95717,101.1843,-12364,246,-15
169 / 1 . ,100.0668,0.95575,101.0226,-12364,261,-14
170 / 1 . ,100.26,0.983735,101.2438,-12364,276,-14
171 / 1 . ,100.373,0.940939,101.3139,-12364,291,-14
172 / 1 . ,100.5769,0.948826,101.5257,-12364,306,-14
173 / 1 . ,100.2899,0.966492,101.2564,-12364,321,-14
174 / 1 . ,100.559,0.949416,101.5084,-12364,336,-14
175 / 1 . ,99.94955,0.951273,100.9008,-12364,351,-14
176 / 1 . ,100.4428,0.970625,101.4135,-12364,366,-14
177 / 1 . ,100.6751,0.976997,101.6521,-12364,381,-14
178 / 1 . ,100.6938,0.969009,101.6628,-12364,396,-14
179 / 1 . ,100.4082,0.959355,101.3675,-12364,411,-14
180 / 1 . ,100.696,0.980412,101.6764,-12364,426,-14
181 / 1 . ,100.5669,0.921462,101.4883,-12364,441,-13
182 / 1 . ,14.27017,0.080387,14.35056,-12364,456,-13
183 / 1 . ,100.7676,0.899935,101.6675,-12364,471,-13
184 / 1 . ,99.9832,0.918994,100.9022,-12364,486,-13
185 / 1 . ,100.9651,0.966158,101.9312,-12364,501,-13

File: python/diffusion/iron_nickel_isotopes/new_data_021614/FNDA_2_WS.csv
Electron Microprobe Data,, 96 hours,1400 C,,,,,Isotope Data,,,,,,,
,Fe,Ni,Total,x,y,z,,,,,,,,,
FNDA_2_profile (Line)  Pt 1,,,,,,,,,,,,,,,
1.62,0.964954,98.61167,99.57662,13478,1503,-104, ,FNDA-2,Fe A %,Ni A %,del Fe  ä/amu,error,,del Ni ä/amu-2,error
1.605,1.000879,98.96952,99.9704,13478,1488,-104, ,-0.6,99.15749,0.84251,-0.138301932,0.368004829,,9.85,± 7.87
1.59,0.981018,98.5803,99.56133,13478,1473,-104, ,-0.57,98.99599,1.00401,0.94607122,0.37221263,,6.97,± 7.85
1.575,1.018037,98.03034,99.04838,13478,1458,-104, ,-0.55,98.29343,1.70657,0.41487495,0.375763191,,5.60,± 7.70
1.56,1.019023,99.19567,100.2147,13478,1443,-104, ,-0.495,95.80383,4.19617,0.423660564,0.380125958,,-6.00,± 6.57
1.545,0.978667,98.65685,99.63552,13478,1428,-104, ,-0.435,88.0157,11.9843,3.456583619,0.390858786,,-6.29,± 4.74
1.53,1.018937,98.33601,99.35495,13478,1413,-104, ,0.36,77.83152,22.16848,3.366566407,0.402274636,,-10.54,± 2.92
1.515,1.049779,98.82367,99.87344,13478,1398,-103, ,-0.285,67.40679,32.59321,2.065312227,0.40216411,,-6.06,± 1.80
1.5,1.034401,98.53194,99.56634,13478,1383,-103, ,-0.2,57.11895,42.88105,1.850807907,0.373704613,,-2.55,± 1.14
1.485,1.073749,99.17666,100.2504,13478,1368,-103, ,-0.13,50.29505,49.70495,1.071099683,0.385246452,,-1.74,± 0.97
1.47,1.123753,99.40735,100.5311,13478,1353,-103, ,-0.06,44.47831,55.52169,-0.331544166,0.4458624,,-1.80,± 0.94
1.455,1.094541,98.9213,100.0158,13478,1338,-103, ,0.03,38.46492,61.53508,0.237756996,0.501691798,,-0.04,± 0.93
1.44,1.13841,98.87281,100.0112,13478,1323,-103, ,0.1,34.38332,65.61668,-0.152737616,0.561943905,,0.97,± 0.92
1.425,1.127015,99.13818,100.2652,13478,1308,-103, ,0.17,30.36022,69.63978,0.013009037,0.618402086,,-0.32,± 0.92
1.41,1.18846,98.89515,100.0836,13478,1293,-103, ,0.26,25.89203,74.10797,-0.787607574,0.680495581,,0.06,± 0.92
1.395,1.205877,98.79764,100.0035,13478,1278,-103, ,0.345,22.62446,77.37554,-4.050368892,0.762762013,,0.00,± 0.94
1.38,1.236998,98.5742,99.8112,13478,1263,-103, ,0.41,19.50855,80.49145,-1.896474103,0.847315907,,0.84,± 0.96
1.365,1.296812,98.80169,100.0985,13478,1248,-103, ,0.51,15.9798,84.0202,-4.025510928,1.000639293,,0.05,± 1.03
1.35,1.287624,98.92453,100.2122,13478,1233,-103, ,0.585,13.41642,86.58358,-8.041631727,1.141624235,,-0.19,± 1.07
1.335,1.334589,98.75623,100.0908,13478,1218,-102, ,0.66,11.04719,88.95281,-4.794292748,1.282005853,,-1.28,± 1.10
1.32,1.410661,98.85909,100.2697,13478,1203,-102, ,0.75,8.680425,91.319575,-5.229868683,1.477653337,,-0.60,± 1.14
1.305,1.455693,98.43433,99.89003,13478,1188,-102, ,0.825,6.834451,93.165549,-6.63411905,1.691316338,,0.65,± 1.17
1.29,1.500255,98.64084,100.1411,13478,1173,-102, ,0.9,5.327541,94.672459,-7.871364174,1.996737384,,1.02,± 1.20
1.275,1.563325,98.78828,100.3516,13478,1158,-102, ,0.99,3.891638,96.108362,-11.48893383,2.316732069,,0.89,± 1.22
1.26,1.641181,98.86236,100.5035,13478,1143,-102, ,1.065,3.003166,96.996834,-12.12447673,2.7045293,,-0.74,± 1.23
1.245,1.738411,98.67947,100.4179,13478,1128,-102, ,1.15,2.288289,97.711711,-16.92241853,3.19900653,,-2.24,± 1.25
1.23,1.751532,98.61086,100.3624,13478,1113,-102, ,1.215,1.818311,98.181689,-9.107658432,3.723776172,,0.08,± 1.28
1.215,1.855273,98.40871,100.264,13478,1098,-102, ,1.305,1.477923,98.522077,-7.947630107,4.294083482,,-0.72,± 1.28
1.2,1.907095,97.99567,99.90276,13478,1083,-102, ,1.365,1.266868,98.733132,-7.712517397,4.881288983,,2.25,± 1.29
1.185,2.008037,98.28139,100.2894,13478,1068,-102, ,1.455,1.091585,98.908415,-10.08460308,5.171726166,,0.60,± 1.27,,,
1.17,2.073761,98.13464,100.2084,13478,1053,-102, ,1.485,1.068411,98.931589,-12.57077504,4.796009144,,-3.50,± 1.08,,,
1.155,2.192372,98.4152,100.6076,13478,1038,-102, ,1.5,1.035331,98.964669,-12.33111055,4.509774279,,-0.29,± 1.05,,,
1.14,2.368528,97.89984,100.2684,13478,1023,-101, ,,,,,,,,,,,
1.125,2.484931,97.94184,100.4268,13478,1008,-101, ,,,,,,,,,,,
1.11,2.60491,97.71977,100.3247,13478,993,-101, ,,X,Ni conc,Fe conc,del Fe,,,X,Fe,Ni conc,del Ni per amu
1.095,2.710589,97.84033,100.5509,13478,978,-101, ,,0,1,99,0,-0.9009,,0,99,1,0
1.08,2.869503,97.43098,100.3005,13478,963,-101, ,,0.0231,1,99,0,-0.8778,,0.0302,99,1,-0.00001
1.065,3.010013,97.17473,100.1847,13478,948,-101, ,,0.0462,1,99,0,-0.8547,,0.0605,99,1,-0.00002
1.05,3.169926,97.29774,100.4677,13478,933,-101, ,,0.0693,1,99,0,-0.8316,,0.0908,99,1,-0.00008
1.035,3.358244,97.6837,101.0419,13478,918,-101, ,,0.0924,1,99,0,-0.8085,,0.121,99,1,-0.00031
1.02,3.497806,96.44804,99.94585,13478,903,-101, ,,0.1155,1,99,0,-0.7854,,0.1512,99,1,-0.00113
1.005,3.714915,96.44724,100.1622,13478,888,-101, ,,0.1386,1,99,0,-0.7623,,0.1815,99,1,-0.00394
0.99,3.908759,96.21777,100.1265,13478,873,-101, ,,0.1617,1,99,0,-0.7392,,0.2118,99,1,-0.0132
0.975,4.121301,96.12245,100.2437,13478,858,-101, ,,0.1848,1,99,0,-0.7161,,0.242,99,1,-0.04248
0.96,4.407125,95.24593,99.65305,13478,843,-100, ,,0.2079,1,99,0.00001,-0.693,,0.2722,99,1,-0.13094
0.945,4.535997,95.42955,99.96555,13478,828,-100, ,,0.231,1,99,0.00004,-0.6699,,0.3025,98.99,1.01,-0.38459
0.93,4.785255,95.32062,100.1059,13478,813,-100, ,,0.2541,1,99,0.00012,-0.6468,,0.3328,98.98,1.02,-1.06636
0.915,5.072777,94.7665,99.83928,13478,798,-100, ,,0.2772,1,99,0.00033,-0.6237,,0.363,98.94,1.06,-2.73288
0.9,5.332885,94.50735,99.84024,13478,783,-100, ,,0.3003,1,99,0.00087,-0.6006,,0.3932,98.83,1.17,-6.18321
0.885,5.611386,93.92495,99.53634,13478,768,-100, ,,0.3234,1,99,0.00223,-0.5775,,0.4235,98.52,1.48,-11.41043
0.87,5.941094,94.29523,100.2363,13478,753,-100, ,,0.3465,1.01,98.99,0.0055,-0.5544,,0.4537,97.75,2.24,-15.92741
0.855,6.148902,93.93996,100.0889,13478,738,-100, ,,0.3696,1.03,98.97,0.01305,-0.5313,,0.484,96.05,3.93,-16.92809
0.84,6.521715,93.46001,99.98172,13478,723,-100, ,,0.3927,1.07,98.93,0.02966,-0.5082,,0.5143,92.94,7.03,-14.93901
0.825,6.838156,93.53126,100.3694,13478,708,-100, ,,0.4158,1.18,98.83,0.06434,-0.4851,,0.5445,88.41,11.55,-12.02904
0.81,7.116276,92.7951,99.91138,13478,693,-100, ,,0.4389,1.42,98.6,0.13238,-0.462,,0.5748,83.06,16.89,-9.42689
0.795,7.53806,92.81816,100.3562,13478,678,-100, ,,0.462,1.96,98.09,0.25577,-0.4389,,0.605,77.62,22.33,-7.41532
0.78,7.960032,91.8503,99.81033,13478,663,-99, ,,0.4851,3.04,97.04,0.45729,-0.4158,,0.6352,72.49,27.47,-5.90848
0.765,8.30112,91.80617,100.1073,13478,648,-99, ,,0.5082,5.03,95.1,0.74261,-0.3927,,0.6655,67.81,32.14,-4.76836
0.75,8.578279,91.35151,99.92979,13478,633,-99, ,,0.5313,8.16,92.02,1.07864,-0.3696,,0.6957,63.61,36.35,-3.88592
0.735,9.009183,90.8833,99.89249,13478,618,-99, ,,0.5544,12.31,87.91,1.4009,-0.3465,,0.726,59.83,40.13,-3.186
0.72,9.387551,90.88499,100.2725,13478,603,-99, ,,0.5775,17.05,83.2,1.65606,-0.3234,,0.7563,56.41,43.55,-2.61822
0.705,9.82788,90.33221,100.1601,13478,588,-99, ,,0.6006,21.87,78.39,1.82674,-0.3003,,0.7865,53.3,46.67,-2.14853
0.69,10.26188,90.14777,100.4097,13478,573,-99, ,,0.6237,26.47,73.79,1.9208,-0.2772,,0.8167,50.45,49.52,-1.75351
0.675,10.57867,89.54698,100.1256,13478,558,-99, ,,0.6468,30.71,69.54,1.95421,-0.2541,,0.847,47.82,52.16,-1.41667
0.66,11.12519,88.87356,99.99875,13478,543,-99, ,,0.6699,34.57,65.66,1.94213,-0.231,,0.8773,45.37,54.61,-1.12612
0.645,11.41863,88.65553,100.0742,13478,528,-99, ,,0.693,38.07,62.14,1.89636,-0.2079,,0.9075,43.08,56.91,-0.87313
0.63,11.99611,88.1336,100.1297,13478,513,-99, ,,0.7161,41.25,58.95,1.82539,-0.1848,,0.9378,40.93,59.06,-0.65115
0.615,12.4231,87.75819,100.1813,13478,498,-99, ,,0.7392,44.15,56.02,1.7352,-0.1617,,0.968,38.89,61.1,-0.45517
0.6,12.84437,87.14127,99.98564,13478,483,-99, ,,0.7623,46.82,53.33,1.62995,-0.1386,,0.9983,36.96,63.04,-0.28132
0.585,13.34459,86.39439,99.73898,13478,468,-98, ,,0.7854,49.29,50.85,1.51251,-0.1155,,1.0285,35.12,64.88,-0.12657
0.57,13.86588,86.03815,99.90402,13478,453,-98, ,,0.8085,51.58,48.54,1.3849,-0.0924,,1.0588,33.36,66.64,0.0115
0.555,14.46893,85.7028,100.1717,13478,438,-98, ,,0.8316,53.73,46.37,1.24852,-0.0693,,1.089,31.67,68.33,0.13483
0.54,15.07714,84.93807,100.0152,13478,423,-98, ,,0.8547,55.75,44.34,1.10431,-0.0462,,1.1193,30.05,69.96,0.24499
0.525,15.2992,84.56556,99.86475,13478,408,-98, ,,0.8778,57.65,42.42,0.95293,-0.0231,,1.1495,28.48,71.52,0.34323
0.51,15.94662,84.31328,100.2599,13478,393,-98, ,,0.9009,59.45,40.6,0.79479,0,,1.1797,26.97,73.04,0.43061
0.495,16.49619,83.47779,99.97398,13478,378,-98, ,,0.924,61.17,38.87,0.63015,0.0231,,1.21,25.51,74.5,0.50798
0.48,17.06514,83.063,100.1281,13478,363,-98, ,,0.9471,62.81,37.22,0.45911,0.0462,,1.2402,24.1,75.91,0.57605
0.465,17.59102,82.53713,100.1282,13478,348,-98, ,,0.9702,64.38,35.63,0.28169,0.0693,,1.2705,22.73,77.29,0.6354
0.45,18.16389,82.12637,100.2903,13478,333,-98, ,,0.9933,65.89,34.11,0.09781,0.0924,,1.3008,21.4,78.62,0.68652
0.435,18.80579,81.56964,100.3754,13478,318,-98, ,,1.0164,67.35,32.65,-0.09267,0.1155,,1.331,20.11,79.91,0.7298
0.42,19.34908,80.90117,100.2502,13478,303,-98, ,,1.0395,68.75,31.23,-0.28993,0.1386,,1.3613,18.86,81.16,0.7656
0.405,19.92565,80.2333,100.1589,13478,288,-97, ,,1.0626,70.11,29.86,-0.49424,0.1617,,1.3915,17.64,82.38,0.7942
0.39,20.53694,79.83569,100.3726,13478,273,-97, ,,1.0857,71.43,28.54,-0.70588,0.1848,,1.4218,16.46,83.56,0.81585
0.375,21.13945,78.89149,100.0309,13478,258,-97, ,,1.1088,72.71,27.25,-0.92518,0.2079,,1.452,15.32,84.7,0.83078
0.36,21.75548,78.21794,99.97342,13478,243,-97, ,,1.1319,73.95,26,-1.15252,0.231,,1.4822,14.22,85.8,0.83922
0.345,22.50789,78.06067,100.5686,13478,228,-97, ,,1.155,75.16,24.78,-1.38828,0.2541,,1.5125,13.16,86.86,0.84139
0.33,23.14093,77.28008,100.421,13478,213,-97, ,,1.1781,76.34,23.6,-1.63289,0.2772,,1.5428,12.14,87.88,0.83751
0.315,23.84885,76.70573,100.5546,13478,198,-97, ,,1.2012,77.48,22.44,-1.8868,0.3003,,1.573,11.16,88.86,0.82784
0.3,24.45825,76.08148,100.5397,13478,183,-97, ,,1.2243,78.6,21.31,-2.15048,0.3234,,1.6032,10.22,89.8,0.81267
0.285,25.04892,75.37024,100.4192,13478,168,-97, ,,1.2474,79.7,20.22,-2.4244,0.3465,,1.6335,9.33,90.69,0.79235
0.27,25.58371,75.03099,100.6147,13478,153,-97, ,,1.2705,80.76,19.14,-2.70904,0.3696,,1.6638,8.49,91.53,0.76725
0.255,26.50771,74.15721,100.6649,13478,138,-97, ,,1.2936,81.8,18.1,-3.00488,0.3927,,1.694,7.7,92.32,0.73783
0.24,27.30416,73.17272,100.4769,13478,123,-97, ,,1.3167,82.82,17.08,-3.31237,0.4158,,1.7243,6.95,93.07,0.70459
0.225,28.02383,72.88969,100.9135,13478,108,-97, ,,1.3398,83.81,16.09,-3.63192,0.4389,,1.7545,6.26,93.76,0.6681
0.21,28.45014,71.8974,100.3475,13478,93,-96, ,,1.3629,84.77,15.12,-3.96387,0.462,,1.7847,5.62,94.4,0.62898
0.195,29.34936,70.77231,100.1217,13478,78,-96, ,,1.386,85.71,14.18,-4.30847,0.4851,,1.815,5.04,94.98,0.58786
0.18,30.16827,70.51086,100.6791,13478,63,-96, ,,1.4091,86.62,13.27,-4.66586,0.5082,,1.8453,4.5,95.51,0.54543
0.165,30.97348,69.64568,100.6192,13478,48,-96, ,,1.4322,87.5,12.39,-5.03599,0.5313,,1.8755,4.02,95.99,0.50235
0.15,31.78505,68.86359,100.6486,13478,33,-96, ,,1.4553,88.35,11.54,-5.41859,0.5544,,1.9058,3.59,96.42,0.45927
0.135,32.48948,68.33669,100.8262,13478,18,-96, ,,1.4784,89.17,10.71,-5.81308,0.5775,,1.936,3.21,96.8,0.41682
0.12,33.58189,67.37267,100.9546,13478,3,-96, ,,1.5015,89.97,9.92,-6.21856,0.6006,,1.9662,2.87,97.14,0.37553
0.105,34.03826,66.67654,100.7148,13478,-12,-96, ,,1.5246,90.73,9.16,-6.63365,0.6237,,1.9965,2.57,97.44,0.33589
0.09,34.87771,65.77316,100.6509,13478,-27,-96, ,,1.5477,91.45,8.44,-7.05641,0.6468,,2.0267,2.32,97.69,0.2983
0.075,35.9294,64.84875,100.7782,13478,-42,-96, ,,1.5708,92.14,7.75,-7.48428,0.6699,,2.057,2.1,97.91,0.26305
0.06,36.98994,64.0057,100.9957,13478,-57,-96, ,,1.5939,92.8,7.1,-7.91392,0.693,,2.0872,1.91,98.1,0.23036
0.045,37.51051,63.08456,100.5951,13478,-72,-96, ,,1.617,93.42,6.49,-8.34111,0.7161,,2.1175,1.75,98.26,0.20037
0.03,38.62851,62.07122,100.6997,13478,-87,-95, ,,1.6401,93.99,5.91,-8.76069,0.7392,,2.1477,1.61,98.39,0.17313
0.015,39.76162,61.25098,101.0126,13478,-102,-95, ,,1.6632,94.53,5.38,-9.16641,0.7623,,2.178,1.5,98.51,0.14861
0,40.63917,60.19154,100.8307,13478,-117,-95, ,,1.6863,95.03,4.88,-9.55097,0.7854,,2.2083,1.4,98.6,0.12676
-0.015,41.65326,59.18754,100.8408,13478,-132,-95, ,,1.7094,95.49,4.43,-9.90596,0.8085,,2.2385,1.32,98.68,0.10744
-0.03,42.51018,58.07793,100.5881,13478,-147,-95, ,,1.7325,95.92,4.01,-10.22204,0.8316,,2.2688,1.26,98.74,0.0905
-0.045,43.60678,57.22434,100.8311,13478,-162,-95, ,,1.7556,96.3,3.63,-10.48906,0.8547,,2.299,1.21,98.79,0.07578
-0.06,44.88758,56.44903,101.3366,13478,-177,-95, ,,1.7787,96.65,3.29,-10.69649,0.8778,,2.3293,1.17,98.84,0.06307
-0.075,46.11347,55.00505,101.1185,13478,-192,-95, ,,1.8018,96.96,2.98,-10.83382,0.9009,,2.3595,1.13,98.87,0.05219
-0.09,47.21028,54.01075,101.221,13478,-207,-95, ,,1.8249,97.24,2.7,-10.89126,0.924,,2.3898,1.1,98.9,0.04294
-0.105,48.34991,52.60047,100.9504,13478,-222,-95, ,,1.848,97.49,2.46,-10.86042,0.9471,,2.42,1.08,98.92,0.03513
-0.12,49.59575,51.52654,101.1223,13478,-237,-95, ,,1.8711,97.71,2.25,-10.73523,0.9702,,2.4503,1.06,98.94,0.02858
-0.135,51.07201,49.93301,101.005,13478,-252,-95, ,,1.8942,97.9,2.06,-10.51267,0.9933,,2.4805,1.05,98.95,0.02312
-0.15,52.2295,48.70998,100.9395,13478,-267,-95, ,,1.9173,98.07,1.9,-10.19349,1.0164,,2.5108,1.04,98.96,0.0186
-0.165,53.39239,47.51181,100.9042,13478,-282,-94, ,,1.9404,98.21,1.76,-9.78265,1.0395,,2.541,1.03,98.97,0.01489
-0.18,55.05045,45.76593,100.8164,13478,-297,-94, ,,1.9635,98.34,1.63,-9.28936,1.0626,,2.5712,1.02,98.98,0.01185
-0.195,56.36372,44.4833,100.847,13478,-312,-94, ,,1.9866,98.45,1.53,-8.72678,1.0857,,2.6015,1.02,98.98,0.00939
-0.21,57.9915,42.7619,100.7534,13478,-327,-94, ,,2.0097,98.54,1.44,-8.1112,1.1088,,2.6318,1.01,98.99,0.00739
-0.225,59.7184,41.34367,101.0621,13478,-342,-94, ,,2.0328,98.62,1.37,-7.46102,1.1319,,2.662,1.01,98.99,0.00579
-0.24,61.24694,39.30251,100.5494,13478,-357,-94, ,,2.0559,98.68,1.3,-6.79542,1.155,,2.6923,1.01,98.99,0.00452
-0.255,63.70823,37.70075,101.409,13478,-372,-94, ,,2.079,98.74,1.25,-6.1332,1.1781,,2.7225,1.01,98.99,0.00351
-0.27,65.06483,35.98885,101.0537,13478,-387,-94, ,,2.1021,98.78,1.21,-5.49164,1.2012,,2.7527,1,99,0.00271
-0.285,67.23341,34.17597,101.4094,13478,-402,-94, ,,2.1252,98.82,1.17,-4.88573,1.2243,,2.783,1,99,0.00208
-0.3,69.23838,32.05886,101.2972,13478,-417,-94, ,,2.1483,98.85,1.14,-4.32776,1.2474,,2.8133,1,99,0.0016
-0.315,71.11321,30.0317,101.1449,13478,-432,-94, ,,2.1714,98.88,1.11,-3.82723,1.2705,,2.8435,1,99,0.00122
-0.33,71.52451,27.44116,98.96567,13478,-447,-94, ,,2.1945,98.9,1.09,-3.39097,1.2936,,2.8737,1,99,0.00094
-0.345,75.73245,25.65533,101.3878,13478,-462,-93, ,,2.2176,98.91,1.08,-3.0236,1.3167,,2.904,1,99,0.00073
-0.36,77.79385,23.29367,101.0875,13478,-477,-93, ,,2.2407,98.93,1.07,-2.72793,1.3398,,2.9343,1,99,0.00057
-0.375,80.62544,21.07599,101.7014,13478,-492,-93, ,,2.2638,98.94,1.06,-2.50551,1.3629,,2.9645,1,99,0.00046
-0.39,82.39224,19.10765,101.4999,13478,-507,-93, ,,2.2869,98.94,1.05,-2.35704,1.386,,2.9948,1,99,0.00039
-0.405,85.09051,16.83356,101.9241,13478,-522,-93, ,,2.31,98.94,1.05,-2.28277,1.4091,,3.025,1,99,0.00036
-0.42,86.60862,14.71722,101.3258,13478,-537,-93, ,,,,,,,,,,,
-0.435,88.23502,12.63007,100.8651,13478,-552,-93, ,,,,,,,,,,,
-0.45,91.07489,11.00061,102.0755,13478,-567,-93, ,,,,,,,,,,,
-0.465,92.58742,9.219988,101.8074,13478,-582,-93, ,,,,,,,,,,,
-0.48,94.27711,7.729377,102.0065,13478,-597,-93, ,,,,,,,,,,,
-0.495,95.95749,6.444598,102.4021,13478,-612,-93, 
-0.51,96.14642,5.472312,101.6187,13478,-627,-93, 
-0.525,97.23345,4.477123,101.7106,13478,-642,-93, 
-0.54,97.89087,3.524224,101.4151,13478,-657,-92, 
-0.555,98.92213,2.999194,101.9213,13478,-672,-92, 
-0.57,99.54584,2.587528,102.1334,13478,-687,-92, 
-0.585,99.57986,2.184145,101.764,13478,-702,-92, 
-0.6,100.3616,1.831799,102.1934,13478,-717,-92, 
-0.615,100.7159,1.589689,102.3056,13478,-732,-92, 
-0.63,100.6148,1.453265,102.068,13478,-747,-92, 
-0.645,100.6137,1.210862,101.8245,13478,-762,-92, 
-0.66,100.0664,1.173322,101.2398,13478,-777,-92, 
-0.675,101.426,1.081392,102.5074,13478,-792,-92, 
-0.69,100.6862,1.039493,101.7257,13478,-807,-92, 
-0.705,101.0654,0.987233,102.0526,13478,-822,-92, 
-0.72,100.8246,0.97366,101.7982,13478,-837,-91, 
-0.735,100.7829,0.942014,101.7249,13478,-852,-91, 
-0.75,100.9974,0.902146,101.8995,13478,-867,-91, 
-0.765,100.2023,0.914461,101.1168,13478,-882,-91, 
-0.78,100.5585,0.887496,101.446,13478,-897,-91, 
-0.795,100.5806,0.894171,101.4748,13478,-912,-91, 
-0.81,100.6922,0.905282,101.5975,13478,-927,-91, 
-0.825,100.7268,0.879601,101.6064,13478,-942,-91, 
-0.84,100.8517,0.871894,101.7236,13478,-957,-91, 
-0.855,100.8432,0.910241,101.7534,13478,-972,-91, 
-0.87,100.7192,0.893581,101.6128,13478,-987,-91, 
-0.885,100.0908,0.920548,101.0114,13478,-1002,-91, 
-0.9,100.4534,0.928328,101.3818,13478,-1017,-90, 
-0.915,100.2171,0.882721,101.0998,13478,-1032,-90, 
-0.93,100.1455,0.838294,100.9838,13478,-1047,-90, 
-0.945,100.2242,0.897514,101.1217,13478,-1062,-90, 
-0.96,100.5725,0.904998,101.4775,13478,-1077,-90, 
-0.975,100.4945,0.917681,101.4122,13478,-1092,-90, 
-0.99,99.45356,0.903517,100.3571,13478,-1107,-90, 
-1.005,100.9109,0.94594,101.8568,13478,-1122,-90, 
-1.02,100.81,0.874144,101.6841,13478,-1137,-90, 
-1.035,101.0956,0.879902,101.9756,13478,-1152,-90, 
-1.05,100.798,0.862665,101.6607,13478,-1167,-90, 
-1.065,100.4847,0.941694,101.4264,13478,-1182,-90, 
-1.08,101.0077,0.913981,101.9217,13478,-1197,-90, 
-1.095,100.8196,0.865699,101.6853,13478,-1212,-89, 
-1.11,101.3445,0.880779,102.2253,13478,-1227,-89, 
-1.125,100.286,0.873013,101.159,13478,-1242,-89, 
-1.14,100.6121,0.940315,101.5524,13478,-1257,-89, 
-1.155,100.4836,0.909727,101.3933,13478,-1272,-89, 
-1.17,100.3031,0.901835,101.205,13478,-1287,-89, 
-1.185,100.5445,0.92858,101.4731,13478,-1302,-89, 
-1.2,100.1139,0.927123,101.041,13478,-1317,-89, 
-1.215,100.6222,0.929,101.5512,13478,-1332,-89, 
-1.23,100.1303,0.965821,101.0961,13478,-1347,-89, 
-1.245,99.83061,0.945623,100.7762,13478,-1362,-89, 
-1.26,100.2822,0.927173,101.2094,13478,-1377,-89, 
-1.275,100.3545,0.935237,101.2897,13478,-1392,-88, 
-1.29,100.0773,0.885181,100.9625,13478,-1407,-88, 
-1.305,100.2632,0.923525,101.1867,13478,-1422,-88, 
-1.32,100.4799,0.904329,101.3842,13478,-1437,-88, 
-1.335,100.0976,0.906278,101.0039,13478,-1452,-88, 
-1.35,100.2742,0.925043,101.1993,13478,-1467,-88,

File: python/diffusion/iron_nickel_isotopes/new_data_021614/FND_2_WS.csv
Electron Microprobe Data,,,,,,Isotope Data,,,,,
No. ,   Fe    ,   Ni    ,  Total  ,x(mm),,Pos X,X',Fe wt%,del Fe ä/amu,del Fe +19.5,error
1,0.059,100.044,100.103,-1.43,,731,0,99.97,,,
2,0.07,100.298,100.368,-1.42,,681,50,99.82,-19.41,0.09,± 0.38
3,0.068,100.398,100.466,-1.41,,631,100,99.29,-19.01,0.49,± 0.38
4,0.07,100.178,100.248,-1.4,,581,150,99.82,,,
5,0.076,100.329,100.405,-1.39,,531,200,99.47,-18.19,1.31,± 0.37
6,0.097,100.149,100.246,-1.38,,481,250,99.32,-19.77,-0.27,± 0.37
7,0.097,100.186,100.283,-1.37,,431,300,99.71,-18.82,0.68,± 0.37
8,0.117,100.304,100.421,-1.36,,381,350,99.45,-16.84,2.66,± 0.36
9,0.105,100.08,100.185,-1.35,,331,400,99.8,-19.68,-0.18,± 0.47
10,0.123,100.396,100.519,-1.34,,281,450,99.29,-19.74,-0.24,± 0.37
11,0.127,100.47,100.597,-1.33,,231,500,99.52,,,
12,0.148,100.464,100.612,-1.32,,181,550,99.33,-19.12,0.38,± 0.36
13,0.154,100.291,100.445,-1.31,,131,600,99.73,,,
14,0.171,100.269,100.44,-1.3,,81,650,99.64,,,
15,0.179,100.246,100.425,-1.29,,31,700,99.21,-19.20,0.30,± 0.35
16,0.201,100.338,100.539,-1.28,,-19,750,99.36,,,
17,0.208,100.029,100.237,-1.27,,-69,800,99.53,-19.27,0.23,± 0.35
18,0.219,100.109,100.328,-1.26,,-119,850,99.82,-18.85,0.65,± 0.35
19,0.243,100.552,100.795,-1.25,,-169,900,99.05,,,
20,0.266,100.372,100.638,-1.24,,-269,1000,99.82,-19.54,-0.04,± 0.35
21,0.291,100.236,100.527,-1.23,,-369,1100,94.26,-19.04,0.46,± 0.35
22,0.304,100.226,100.53,-1.22,,-469,1200,74.34,-18.23,1.27,± 0.35
23,0.351,100.19,100.541,-1.21,,-569,1300,57.72,-19.10,0.40,± 0.37
24,0.358,100.266,100.624,-1.2,,-669,1400,47.11,-20.41,-0.91,± 0.44
25,0.383,100.041,100.424,-1.19,,-769,1500,38.7,-21.90,-2.40,± 0.50
26,0.419,100.083,100.502,-1.18,,-869,1600,32.27,-22.76,-3.26,± 0.62
27,0.464,99.96,100.424,-1.17,,-969,1700,26.43,-23.27,-3.77,± 0.69
28,0.487,100.012,100.499,-1.16,,-1019,1750,24.33,-23.65,-4.15,± 0.75
29,0.524,100.001,100.525,-1.15,,-1069,1800,21.55,-25.41,-5.91,± 0.76
30,0.571,100.06,100.631,-1.14,,-1119,1850,19.81,-25.67,-6.17,± 0.81
31,0.6,99.858,100.458,-1.13,,-1169,1900,17.39,-26.30,-6.80,± 0.88
32,0.641,100.019,100.66,-1.12,,-1219,1950,15.04,-28.25,-8.75,± 0.95
33,0.697,99.764,100.461,-1.11,,-1269,2000,13.13,-29.21,-9.71,± 1.04
34,0.738,99.563,100.301,-1.1,,-1319,2050,11.47,-26.64,-7.14,± 1.14
35,0.793,99.734,100.527,-1.09,,-1369,2100,9.65,-29.16,-9.66,± 1.25
36,0.834,99.778,100.612,-1.08,,-1416,2147,8.13,-30.36,-10.86,± 1.39
37,0.913,99.573,100.486,-1.07,,-1469,2200,6.49,-31.28,-11.78,± 1.62
38,0.969,99.476,100.445,-1.06,,-1519,2250,5.74,-30.68,-11.18,± 1.82
39,1.029,99.373,100.402,-1.05,,-1569,2300,4.37,-31.38,-11.88,± 2.52
40,1.141,99.523,100.664,-1.04,,-1619,2350,3.53,-31.39,-11.89,± 2.71
41,1.211,99.32,100.531,-1.03,,-1669,2400,2.53,-37.75,-18.25,± 3.09
42,1.302,99.444,100.746,-1.02,,-1719,2450,2,-43.45,-23.95,± 3.57
43,1.411,99.48,100.891,-1.01,,-1769,2500,1.5,-41.40,-21.90,± 4.19
44,1.456,99.318,100.774,-1,,,,,,,
45,1.55,99.175,100.725,-0.99,,,,,,,
46,1.652,99.104,100.756,-0.98,,,,,,,,,
47,1.756,99.002,100.758,-0.97,,Position,,Delta Fe,,,,Delta Ni,
48,1.914,99.032,100.946,-0.96,,,,,,,,,
49,1.959,98.711,100.67,-0.95,,-550,,-26.4,0.4,,,-20.3,1.5
50,2.123,98.639,100.762,-0.94,,-575,,-24.6,5.0,,,-20.5,0.9
51,2.237,98.458,100.695,-0.93,,-600,,-24.7,4.2,,,-17.9,2.0
52,2.382,98.316,100.698,-0.92,,-625,,-25.9,2.7,,,-17.3,1.8
53,2.5,98.292,100.792,-0.91,,-650,,-27.1,8.0,,,-16.4,1.7
54,2.681,98.097,100.778,-0.9,,-675,,-27.2,3.4,,,-16.8,1.9
55,2.809,98.064,100.873,-0.89,,-700,,-25.0,2.2,,,-15.6,3.3
56,2.958,97.973,100.931,-0.88,,-725,,-26.3,1.4,,,-15.7,2.5
57,3.129,97.59,100.719,-0.87,,-750,,-26.7,0.1,,,-16.0,1.9
58,3.273,97.244,100.517,-0.86,,-775,,-26.2,3.4,,,-15.9,1.2
59,3.482,97.439,100.921,-0.85,,-800,,-28.0,2.6,,,-16.2,1.0
60,3.655,96.993,100.648,-0.84,,-825,,-27.9,0.3,,,-17.2,2.5
61,3.823,96.94,100.763,-0.83,,-850,,-26.8,1.4,,,-14.0,3.8
62,4.004,96.888,100.892,-0.82,,-875,,-27.3,3.2,,,-16.4,3.1
63,4.207,96.397,100.604,-0.81,,-900,,-28.1,1.0,,,-16.0,0.5
64,4.43,96.412,100.842,-0.8,,-925,,-27.6,5.7,,,-17.1,2.1
65,4.678,96.163,100.841,-0.79,,-950,,-27.9,0.9,,,-15.2,0.8
66,4.882,95.89,100.772,-0.78,,-975,,-28.5,3.1,,,-16.3,3.2
67,5.15,95.765,100.915,-0.77,,-1000,,-30.0,2.9,,,-16.0,1.0
68,5.335,95.312,100.647,-0.76,,-1025,,-30.5,0.4,,,-16.7,2.0
69,5.609,95.058,100.667,-0.75,,-1050,,-29.9,3.3,,,-15.2,2.4
70,5.835,95.012,100.847,-0.74,,-1075,,-31.5,5.3,,,-14.7,3.9
71,6.098,94.591,100.689,-0.73,,-1100,,-29.9,6.6,,,-16.4,1.2
72,6.384,94.346,100.73,-0.72,,-1125,,-30.9,3.2,,,-16.3,1.6
73,6.661,94.236,100.897,-0.71,,-1150,,-30.6,7.6,,,-16.1,1.6
74,6.945,93.774,100.719,-0.7,,-1175,,-31.6,3.4,,,-15.3,2.1
75,7.205,93.548,100.753,-0.69,,-1200,,-31.5,6.6,,,-15.3,2.0
76,7.518,93.273,100.791,-0.68,,-1225,,-31.8,3.1,,,-16.3,1.0
77,7.819,93.119,100.938,-0.67,,-1250,,-33.4,5.0,,,-16.9,1.9
78,8.157,92.695,100.852,-0.66,,-1275,,-32.1,8.1,,,-17.2,0.7
79,8.418,92.274,100.692,-0.65,,-1300,,-33.9,1.3,,,-16.5,1.2
80,8.719,91.826,100.545,-0.64,,-1325,,-31.1,7.7,,,-15.0,3.2
81,9.088,91.613,100.701,-0.63,,-1350,,-35.2,1.6,,,-17.0,2.8
82,9.485,91.51,100.995,-0.62,,-1375,,-36.4,1.2,,,-17.2,1.4
83,9.813,91.14,100.953,-0.61,,-1400,,-35.5,4.2,,,-16.4,1.1
84,10.083,90.738,100.821,-0.6,,-1425,,-38.7,1.0,,,-15.5,3.3
85,10.455,90.454,100.909,-0.59,,-1450,,-35.8,2.5,,,-15.5,1.1
86,10.827,90.143,100.97,-0.58,,-1475,,-36.2,5.3,,,-16.0,0.6
87,11.269,89.829,101.098,-0.57,,-1500,,-38.2,3.8,,,-17.4,3.6
88,11.579,89.405,100.984,-0.56,,-1551,-1017,-41.1,1.7,,,-15.3,1.8
89,11.899,89.106,101.005,-0.55,,-1551,-969,-39.6,1.2,,,-16.1,0.2
90,12.308,88.48,100.788,-0.54,,-1551,-925,,,-35.4,19.3,-14.4,3.0
91,12.602,88.38,100.982,-0.53,,-1400,-1010,-35.2,2.8,,,-15.1,0.9
92,13.103,87.997,101.1,-0.52,,-1425,-1010,-36.8,2.0,,,-15.6,2.2
93,13.414,87.578,100.992,-0.51,,-1450,-1010,-35.0,4.5,,,-16.8,2.8
94,13.824,87.089,100.913,-0.5,,-1525,-1010,-35.3,13.9,,,-17.5,3.1
95,14.256,86.525,100.781,-0.49,,-1600,-1010,-34.9,9.7,,,-16.9,1.4
96,14.545,86.204,100.749,-0.48,,-1650,-1010,-43.5,12.4,,,-15.7,3.3
97,15.002,85.945,100.947,-0.47,,-1700,-1010,-41.2,4.7,,,-14.8,1.8
98,15.601,85.464,101.065,-0.46,,-1750,-1010,-38.6,2.2,,,-17.2,3.3
99,15.87,85.127,100.997,-0.45,,,,,,,,,
100,16.302,84.572,100.874,-0.44,,,,,,,,,
101,16.683,84.149,100.832,-0.43,,,,,,,,,
102,17.081,83.635,100.716,-0.42,,,,,,,,,
103,17.554,83.258,100.812,-0.41,,,,,,,,,
104,17.935,82.924,100.859,-0.4,,,,,,,,,
105,18.455,82.58,101.035,-0.39,,,,,,,,,
106,18.926,82.009,100.935,-0.38,,,,,,,,,
107,19.316,81.703,101.019,-0.37,,,,,,,,,
108,19.782,81.086,100.868,-0.36,,,,,,,,,
109,20.307,80.555,100.862,-0.35,,,,,,,,,
110,20.716,80.031,100.747,-0.34
111,21.12,79.555,100.675,-0.33
112,21.693,79.117,100.81,-0.32
113,22.068,78.614,100.682,-0.31
114,22.578,78.12,100.698,-0.3
115,22.915,77.777,100.692,-0.29
116,23.48,77.243,100.723,-0.28
117,24.048,76.773,100.821,-0.27
118,24.466,76.348,100.814,-0.26
119,25.11,75.632,100.742,-0.25
120,25.563,75.204,100.767,-0.24
121,26.123,74.798,100.921,-0.23
122,26.599,74.098,100.697,-0.22
123,26.982,73.578,100.56,-0.21
124,27.611,73.138,100.749,-0.2
125,28.189,72.627,100.816,-0.19
126,28.664,71.973,100.637,-0.18
127,29.228,71.423,100.651,-0.17
128,29.826,70.923,100.749,-0.16
129,30.331,70.262,100.593,-0.15
130,30.978,69.565,100.543,-0.14
131,31.689,69.12,100.809,-0.13
132,32.429,68.597,101.026,-0.12
133,32.882,67.862,100.744,-0.11
134,33.498,67.456,100.954,-0.1
135,34.15,66.678,100.828,-0.09
136,34.689,66.085,100.774,-0.08
137,35.263,65.242,100.505,-0.07
138,36.034,64.712,100.746,-0.06
139,36.711,63.915,100.626,-0.05
140,37.5,63.309,100.809,-0.04
141,38.184,62.648,100.832,-0.03
142,38.956,61.921,100.877,-0.02
143,39.705,61.198,100.903,-0.01
144,40.593,60.387,100.98,0
145,41.183,59.475,100.658,0.01
146,41.912,58.641,100.553,0.02
147,42.748,57.964,100.712,0.03
148,43.604,57.059,100.663,0.04
149,44.413,56.041,100.454,0.05
150,45.57,55.189,100.759,0.06
151,46.309,54.387,100.696,0.07
152,47.416,53.419,100.835,0.08
153,48.282,52.435,100.717,0.09
154,49.388,51.384,100.772,0.1
155,50.739,50.257,100.996,0.11
156,51.495,49.222,100.717,0.12
157,52.645,48.145,100.79,0.13
158,53.74,46.828,100.568,0.14
159,55.033,45.732,100.765,0.15
160,56.208,44.345,100.553,0.16
161,57.455,43.053,100.508,0.17
162,59.156,41.564,100.72,0.18
163,60.574,40.286,100.86,0.19
164,62.403,38.47,100.873,0.2
165,63.783,36.861,100.644,0.21
166,65.673,34.891,100.564,0.22
167,67.921,33.314,101.235,0.23
168,69.671,30.984,100.655,0.24
169,71.352,29.039,100.391,0.25
170,74.021,26.694,100.715,0.26
171,75.914,24.431,100.345,0.27
172,78.378,22.191,100.569,0.28
173,81.08,19.811,100.891,0.29
174,83.366,17.312,100.678,0.3
175,86.067,14.946,101.013,0.31
176,88.509,12.488,100.997,0.32
177,90.861,10.214,101.075,0.33
178,92.474,8.164,100.638,0.34
179,94.5,6.355,100.855,0.35
180,95.747,4.803,100.55,0.36
181,96.679,3.623,100.302,0.37
182,97.773,2.587,100.36,0.38
183,98.198,1.877,100.075,0.39
184,98.482,1.267,99.749,0.4
185,99.396,0.925,100.321,0.41
186,99.408,0.613,100.021,0.42
187,99.66,0.417,100.077,0.43
188,99.725,0.281,100.006,0.44
189,100.119,0.204,100.323,0.45
190,100.413,0.157,100.57,0.46
191,100.68,0.068,100.748,0.47
192,100.424,0.047,100.471,0.48
193,100.481,0.064,100.545,0.49
194,100.029,0.011,100.04,0.5
195,100.367,0.024,100.391,0.51
196,100.036,0,100.036,0.52
197,100.593,0,100.593,0.53
198,100.429,0.026,100.455,0.54
199,100.358,0,100.358,0.55
200,100.666,0,100.666,0.56
201,100.953,0,100.953,0.57
202,100.846,0,100.846,0.58
203,100.728,0.002,100.73,0.59
204,100.763,0,100.763,0.6
205,100.501,0.01,100.511,0.61
206,100.309,0.013,100.322,0.62
207,100.479,0,100.479,0.63
208,100.103,0.001,100.104,0.64
209,100.322,0,100.322,0.65
210,100.696,0,100.696,0.66
211,100.819,0.014,100.833,0.67
212,100.608,0,100.608,0.68
213,100.595,0,100.595,0.69
214,100.786,0.008,100.794,0.7
215,100.719,0.015,100.734,0.71
216,100.491,0,100.491,0.72
217,100.578,0,100.578,0.73
218,100.04,0.002,100.042,0.74
219,100.227,0.006,100.233,0.75
220,100.261,0,100.261,0.76
221,100.291,0,100.291,0.77
222,100.488,0,100.488,0.78
223,100.702,0,100.702,0.79
224,100.588,0.01,100.598,0.8
225,100.426,0,100.426,0.81
226,86.106,0.474,86.58,0.82
227,100.729,0.013,100.742,0.83
228,100.55,0,100.55,0.84
229,100.331,0,100.331,0.85
230,100.305,0,100.305,0.86
231,100.297,0.006,100.303,0.87
232,100.274,0,100.274,0.88
