Repository: mattbellis/matts-work-environment

# matts-work-environment
Automatically exported from code.google.com/p/matts-work-environment

A good chunk of the code I access on a daily basis.

#python fit_delta.py FNDA1_microprobe.csv FNDA1_isotope.csv
#python bulk_diffusion.py new_data_021614/FNDA_1_microprobe.csv new_data_021614/FNDA_1_isotope.csv
python fit_delta.py new_data_021614/FNDA_1_microprobe.csv new_data_021614/FNDA_1_isotope.csv
python fit_delta.py new_data_021614/FNDA_2_microprobe.csv new_data_021614/FNDA_2_isotope.dat
python fit_delta.py new_data_021614/FNDA_1_microprobe.csv new_data_021614/FNDA_1_isotope.csv

File: python/diffusion/iron_nickel_isotopes/FNDA1_microprobe.csv
DataSet/Point,Fe,Ni,Total,X,Y,Z,Beam X,Beam Y,Comment,Distance (µ),Mean Z,Point#,Date,,
1 / 1 . ,0.914347,99.08566,100,-12364,-2259,-29,,,FND_1_profile (Line)  Pt 1,,27.60849,1,1/21/13 13:01,0,
2 / 1 . ,0.914306,99.08569,99.99999,-12364,-2244,-29,,,FND_1_profile (Line)  Pt 2,,27.81838,2,1/21/13 13:02,15,
3 / 1 . ,0.919502,99.08051,100,-12364,-2229,-29,,,FND_1_profile (Line)  Pt 3,,27.77331,3,1/21/13 13:04,30,
4 / 1 . ,0.909821,99.09018,100,-12364,-2214,-29,,,FND_1_profile (Line)  Pt 4,,27.75657,4,1/21/13 13:05,45,
5 / 1 . ,0.926792,99.0732,100,-12364,-2199,-29,,,FND_1_profile (Line)  Pt 5,,27.82175,5,1/21/13 13:06,60,
6 / 1 . ,0.932128,99.06787,100,-12364,-2184,-29,,,FND_1_profile (Line)  Pt 6,,27.7832,6,1/21/13 13:07,75,
7 / 1 . ,0.959748,99.04025,100,-12364,-2169,-28,,,FND_1_profile (Line)  Pt 7,,27.7967,7,1/21/13 13:08,90,
8 / 1 . ,0.911837,99.08817,100,-12364,-2154,-28,,,FND_1_profile (Line)  Pt 8,,27.79899,8,1/21/13 13:09,105,
9 / 1 . ,0.936659,99.06334,100,-12364,-2139,-28,,,FND_1_profile (Line)  Pt 9,,27.78198,9,1/21/13 13:11,120,
10 / 1 . ,0.939991,99.06001,99.99999,-12364,-2124,-28,,,FND_1_profile (Line)  Pt 10,,27.74071,10,1/21/13 13:12,135,
11 / 1 . ,0.94689,99.05311,100,-12364,-2109,-28,,,FND_1_profile (Line)  Pt 11,,27.79596,11,1/21/13 13:13,150,
12 / 1 . ,0.952428,99.04758,100,-12364,-2094,-28,,,FND_1_profile (Line)  Pt 12,,27.79994,12,1/21/13 13:14,165,
13 / 1 . ,0.923678,99.07632,100,-12364,-2079,-28,,,FND_1_profile (Line)  Pt 13,,27.74857,13,1/21/13 13:16,180,
14 / 1 . ,0.9446,99.0554,100,-12364,-2064,-28,,,FND_1_profile (Line)  Pt 14,,27.72739,14,1/21/13 13:17,195,
15 / 1 . ,0.943799,99.05621,100,-12364,-2049,-28,,,FND_1_profile (Line)  Pt 15,,27.7493,15,1/21/13 13:18,210,
16 / 1 . ,0.901606,99.0984,100,-12364,-2034,-28,,,FND_1_profile (Line)  Pt 16,,27.84681,16,1/21/13 13:19,225,
17 / 1 . ,0.9584,99.0416,100,-12364,-2019,-28,,,FND_1_profile (Line)  Pt 17,,27.80988,17,1/21/13 13:20,240,
18 / 1 . ,0.951674,99.04832,100,-12364,-2004,-28,,,FND_1_profile (Line)  Pt 18,,27.90915,18,1/21/13 13:22,255,
19 / 1 . ,1.001042,98.99895,100,-12364,-1989,-27,,,FND_1_profile (Line)  Pt 19,,27.82072,19,1/21/13 13:23,270,
20 / 1 . ,0.967636,99.03236,100,-12364,-1974,-27,,,FND_1_profile (Line)  Pt 20,,27.85204,20,1/21/13 13:24,285,
21 / 1 . ,1.027418,98.97258,99.99999,-12364,-1959,-27,,,FND_1_profile (Line)  Pt 21,,27.64606,21,1/21/13 13:25,300,
22 / 1 . ,1.03553,98.96447,100,-12364,-1944,-27,,,FND_1_profile (Line)  Pt 22,,27.72975,22,1/21/13 13:27,315,
23 / 1 . ,1.055812,98.94418,100,-12364,-1929,-27,,,FND_1_profile (Line)  Pt 23,,27.76993,23,1/21/13 13:28,330,
24 / 1 . ,1.048598,98.95141,100,-12364,-1914,-27,,,FND_1_profile (Line)  Pt 24,,27.68417,24,1/21/13 13:29,345,
25 / 1 . ,1.13534,98.86466,100,-12364,-1899,-27,,,FND_1_profile (Line)  Pt 25,,27.81889,25,1/21/13 13:30,360,
26 / 1 . ,1.161852,98.83814,99.99999,-12364,-1884,-27,,,FND_1_profile (Line)  Pt 26,,27.80274,26,1/21/13 13:31,375,
27 / 1 . ,1.224872,98.77512,99.99999,-12364,-1869,-27,,,FND_1_profile (Line)  Pt 27,,27.60177,27,1/21/13 13:33,390,
28 / 1 . ,1.296101,98.7039,100,-12364,-1854,-27,,,FND_1_profile (Line)  Pt 28,,27.81391,28,1/21/13 13:34,405,
29 / 1 . ,1.356035,98.64396,99.99999,-12364,-1839,-27,,,FND_1_profile (Line)  Pt 29,,27.89201,29,1/21/13 13:35,420,
30 / 1 . ,1.449413,98.55059,100,-12364,-1824,-26,,,FND_1_profile (Line)  Pt 30,,27.71884,30,1/21/13 13:36,435,
31 / 1 . ,1.51878,98.48122,100,-12364,-1809,-26,,,FND_1_profile (Line)  Pt 31,,27.79183,31,1/21/13 13:38,450,
32 / 1 . ,1.615577,98.38443,100,-12364,-1794,-26,,,FND_1_profile (Line)  Pt 32,,27.80677,32,1/21/13 13:39,465,
33 / 1 . ,1.778065,98.22193,100,-12364,-1779,-26,,,FND_1_profile (Line)  Pt 33,,27.73562,33,1/21/13 13:40,480,
34 / 1 . ,1.883604,98.11639,100,-12364,-1764,-26,,,FND_1_profile (Line)  Pt 34,,27.82714,34,1/21/13 13:41,495,
35 / 1 . ,2.031355,97.96865,100,-12364,-1749,-26,,,FND_1_profile (Line)  Pt 35,,27.79349,35,1/21/13 13:42,510,
36 / 1 . ,2.244496,97.7555,100,-12364,-1734,-26,,,FND_1_profile (Line)  Pt 36,,27.9037,36,1/21/13 13:44,525,
37 / 1 . ,2.490746,97.50925,100,-12364,-1719,-26,,,FND_1_profile (Line)  Pt 37,,27.72697,37,1/21/13 13:45,540,0.000000000000326
38 / 1 . ,2.73298,97.26703,100,-12364,-1704,-26,,,FND_1_profile (Line)  Pt 38,,27.79524,38,1/21/13 13:46,555,
39 / 1 . ,2.980267,97.01973,99.99999,-12364,-1689,-26,,,FND_1_profile (Line)  Pt 39,,27.85913,39,1/21/13 13:47,570,
40 / 1 . ,3.286207,96.71379,99.99999,-12364,-1674,-26,,,FND_1_profile (Line)  Pt 40,,27.71105,40,1/21/13 13:49,585,
41 / 1 . ,3.663323,96.33668,100,-12364,-1659,-26,,,FND_1_profile (Line)  Pt 41,,27.82492,41,1/21/13 13:50,600,
42 / 1 . ,4.03774,95.96227,100,-12364,-1644,-25,,,FND_1_profile (Line)  Pt 42,,27.82418,42,1/21/13 13:51,615,
43 / 1 . ,4.42224,95.57776,100,-12364,-1629,-25,,,FND_1_profile (Line)  Pt 43,,27.8369,43,1/21/13 13:52,630,
44 / 1 . ,4.80741,95.19259,100,-12364,-1614,-25,,,FND_1_profile (Line)  Pt 44,,27.85044,44,1/21/13 13:53,645,
45 / 1 . ,5.361951,94.63805,99.99999,-12364,-1599,-25,,,FND_1_profile (Line)  Pt 45,,27.73281,45,1/21/13 13:55,660,
46 / 1 . ,6.035902,93.9641,99.99999,-12364,-1584,-25,,,FND_1_profile (Line)  Pt 46,,27.766,46,1/21/13 13:56,675,
47 / 1 . ,6.507987,93.49201,100,-12364,-1569,-25,,,FND_1_profile (Line)  Pt 47,,27.78938,47,1/21/13 13:57,690,
48 / 1 . ,7.132677,92.86732,100,-12364,-1554,-25,,,FND_1_profile (Line)  Pt 48,,27.75335,48,1/21/13 13:58,705,
49 / 1 . ,7.812359,92.18764,100,-12364,-1539,-25,,,FND_1_profile (Line)  Pt 49,,27.70911,49,1/21/13 14:00,720,
50 / 1 . ,8.346512,91.65348,99.99999,-12364,-1524,-25,,,FND_1_profile (Line)  Pt 50,,27.70122,50,1/21/13 14:01,735,
51 / 1 . ,9.236,90.76401,100,-12364,-1509,-25,,,FND_1_profile (Line)  Pt 51,,27.70306,51,1/21/13 14:02,750,
52 / 1 . ,9.846297,90.15371,100,-12364,-1494,-25,,,FND_1_profile (Line)  Pt 52,,27.73372,52,1/21/13 14:03,765,
53 / 1 . ,10.68256,89.31744,100,-12364,-1479,-25,,,FND_1_profile (Line)  Pt 53,,27.71188,53,1/21/13 14:04,780,
54 / 1 . ,11.61823,88.38177,99.99999,-12364,-1464,-24,,,FND_1_profile (Line)  Pt 54,,27.68056,54,1/21/13 14:06,795,
55 / 1 . ,12.54612,87.45388,100,-12364,-1449,-24,,,FND_1_profile (Line)  Pt 55,,27.62069,55,1/21/13 14:07,810,
56 / 1 . ,13.34858,86.65142,100,-12364,-1434,-24,,,FND_1_profile (Line)  Pt 56,,27.74454,56,1/21/13 14:08,825,
57 / 1 . ,14.27075,85.72926,100,-12364,-1419,-24,,,FND_1_profile (Line)  Pt 57,,27.6183,57,1/21/13 14:09,840,
58 / 1 . ,15.23438,84.76563,100,-12364,-1404,-24,,,FND_1_profile (Line)  Pt 58,,27.6233,58,1/21/13 14:11,855,
59 / 1 . ,16.41605,83.58395,100,-12364,-1389,-24,,,FND_1_profile (Line)  Pt 59,,27.64426,59,1/21/13 14:12,870,
60 / 1 . ,17.1705,82.8295,99.99999,-12364,-1374,-24,,,FND_1_profile (Line)  Pt 60,,27.68902,60,1/21/13 14:13,885,
61 / 1 . ,18.23379,81.7662,99.99999,-12364,-1359,-24,,,FND_1_profile (Line)  Pt 61,,27.68748,61,1/21/13 14:14,900,
62 / 1 . ,19.51599,80.48402,100,-12364,-1344,-24,,,FND_1_profile (Line)  Pt 62,,27.56892,62,1/21/13 14:16,915,
63 / 1 . ,20.55941,79.44058,99.99999,-12364,-1329,-24,,,FND_1_profile (Line)  Pt 63,,27.68379,63,1/21/13 14:17,930,
64 / 1 . ,21.53598,78.46402,100,-12364,-1314,-24,,,FND_1_profile (Line)  Pt 64,,27.56815,64,1/21/13 14:18,945,
65 / 1 . ,22.65344,77.34657,100,-12364,-1299,-23,,,FND_1_profile (Line)  Pt 65,,27.56007,65,1/21/13 14:19,960,
66 / 1 . ,24.11181,75.88818,100,-12364,-1284,-23,,,FND_1_profile (Line)  Pt 66,,27.51576,66,1/21/13 14:20,975,
67 / 1 . ,25.18731,74.81269,100,-12364,-1269,-23,,,FND_1_profile (Line)  Pt 67,,27.50959,67,1/21/13 14:22,990,
68 / 1 . ,26.28099,73.71901,100,-12364,-1254,-23,,,FND_1_profile (Line)  Pt 68,,27.4686,68,1/21/13 14:23,1005,
69 / 1 . ,27.64417,72.35583,100,-12364,-1239,-23,,,FND_1_profile (Line)  Pt 69,,27.43997,69,1/21/13 14:24,1020,
70 / 1 . ,28.85868,71.14132,100,-12364,-1224,-23,,,FND_1_profile (Line)  Pt 70,,27.52909,70,1/21/13 14:25,1035,
71 / 1 . ,30.50898,69.49102,100,-12364,-1209,-23,,,FND_1_profile (Line)  Pt 71,,27.46564,71,1/21/13 14:27,1050,
72 / 1 . ,31.78971,68.21029,100,-12364,-1194,-23,,,FND_1_profile (Line)  Pt 72,,27.41889,72,1/21/13 14:28,1065,
73 / 1 . ,33.28948,66.71052,100,-12364,-1179,-23,,,FND_1_profile (Line)  Pt 73,,27.37614,73,1/21/13 14:29,1080,
74 / 1 . ,34.76056,65.23944,100,-12364,-1164,-23,,,FND_1_profile (Line)  Pt 74,,27.3991,74,1/21/13 14:30,1095,
75 / 1 . ,36.36043,63.63958,100,-12364,-1149,-23,,,FND_1_profile (Line)  Pt 75,,27.50005,75,1/21/13 14:32,1110,
76 / 1 . ,37.81889,62.18111,100,-12364,-1134,-23,,,FND_1_profile (Line)  Pt 76,,27.47523,76,1/21/13 14:33,1125,
77 / 1 . ,39.54402,60.45598,100,-12364,-1119,-22,,,FND_1_profile (Line)  Pt 77,,27.42265,77,1/21/13 14:34,1140,
78 / 1 . ,41.51564,58.48436,100,-12364,-1104,-22,,,FND_1_profile (Line)  Pt 78,,27.23375,78,1/21/13 14:35,1155,
79 / 1 . ,43.36086,56.63914,100,-12364,-1089,-22,,,FND_1_profile (Line)  Pt 79,,27.23431,79,1/21/13 14:36,1170,
80 / 1 . ,45.26946,54.73054,100,-12364,-1074,-22,,,FND_1_profile (Line)  Pt 80,,27.35882,80,1/21/13 14:38,1185,
81 / 1 . ,47.41716,52.58283,99.99999,-12364,-1059,-22,,,FND_1_profile (Line)  Pt 81,,27.27685,81,1/21/13 14:39,1200,
82 / 1 . ,49.66046,50.33954,100,-12364,-1044,-22,,,FND_1_profile (Line)  Pt 82,,27.17868,82,1/21/13 14:40,1215,
83 / 1 . ,52.37768,47.62232,100,-12364,-1029,-22,,,FND_1_profile (Line)  Pt 83,,27.17882,83,1/21/13 14:41,1230,
84 / 1 . ,54.62935,45.37065,100,-12364,-1014,-22,,,FND_1_profile (Line)  Pt 84,,27.19782,84,1/21/13 14:43,1245,
85 / 1 . ,57.74124,42.25876,100,-12364,-999,-22,,,FND_1_profile (Line)  Pt 85,,27.38867,85,1/21/13 14:44,1260,
86 / 1 . ,60.91289,39.0871,99.99998,-12364,-984,-22,,,FND_1_profile (Line)  Pt 86,,27.18047,86,1/21/13 14:45,1275,
87 / 1 . ,64.41311,35.58688,100,-12364,-969,-22,,,FND_1_profile (Line)  Pt 87,,27.10751,87,1/21/13 14:46,1290,
88 / 1 . ,67.69268,32.30733,100,-12364,-954,-21,,,FND_1_profile (Line)  Pt 88,,27.08293,88,1/21/13 14:47,1305,
89 / 1 . ,72.09419,27.90581,100,-12364,-939,-21,,,FND_1_profile (Line)  Pt 89,,26.94849,89,1/21/13 14:49,1320,
90 / 1 . ,76.93015,23.06986,100,-12364,-924,-21,,,FND_1_profile (Line)  Pt 90,,26.79975,90,1/21/13 14:50,1335,
91 / 1 . ,81.49702,18.50299,100,-12364,-909,-21,,,FND_1_profile (Line)  Pt 91,,26.78348,91,1/21/13 14:51,1350,
92 / 1 . ,85.77579,14.22421,100,-12364,-894,-21,,,FND_1_profile (Line)  Pt 92,,26.70985,92,1/21/13 14:52,1365,
93 / 1 . ,89.694,10.306,99.99999,-12364,-879,-21,,,FND_1_profile (Line)  Pt 93,,26.60178,93,1/21/13 14:54,1380,
94 / 1 . ,93.51002,6.489979,100,-12364,-864,-21,,,FND_1_profile (Line)  Pt 94,,26.52563,94,1/21/13 14:55,1395,
95 / 1 . ,95.90577,4.094225,99.99999,-12364,-849,-21,,,FND_1_profile (Line)  Pt 95,,26.50307,95,1/21/13 14:56,1410,
96 / 1 . ,97.28111,2.718889,99.99999,-12364,-834,-21,,,FND_1_profile (Line)  Pt 96,,26.55753,96,1/21/13 14:57,1425,
97 / 1 . ,98.18024,1.819766,100,-12364,-819,-21,,,FND_1_profile (Line)  Pt 97,,26.46265,97,1/21/13 14:59,1440,
98 / 1 . ,98.69484,1.305165,100,-12364,-804,-21,,,FND_1_profile (Line)  Pt 98,,26.46718,98,1/21/13 15:00,1455,
99 / 1 . ,98.97719,1.022812,99.99999,-12364,-789,-21,,,FND_1_profile (Line)  Pt 99,,26.42158,99,1/21/13 15:01,1470,
100 / 1 . ,99.02887,0.97112,99.99999,-12364,-774,-20,,,FND_1_profile (Line)  Pt 100,,26.44871,100,1/21/13 15:02,1485,
101 / 1 . ,99.13116,0.868832,99.99999,-12364,-759,-20,,,FND_1_profile (Line)  Pt 101,,26.2563,101,1/21/13 15:03,1500,
102 / 1 . ,99.14896,0.851039,100,-12364,-744,-20,,,FND_1_profile (Line)  Pt 102,,26.41521,102,1/21/13 15:05,1515,
103 / 1 . ,99.19729,0.802715,100,-12364,-729,-20,,,FND_1_profile (Line)  Pt 103,,26.39219,103,1/21/13 15:06,1530,
104 / 1 . ,99.24103,0.758977,100,-12364,-714,-20,,,FND_1_profile (Line)  Pt 104,,26.38711,104,1/21/13 15:07,1545,
105 / 1 . ,99.17172,0.828279,100,-12364,-699,-20,,,FND_1_profile (Line)  Pt 105,,26.4823,105,1/21/13 15:08,1560,
106 / 1 . ,99.17723,0.82277,100,-12364,-684,-20,,,FND_1_profile (Line)  Pt 106,,26.45381,106,1/21/13 15:10,1575,
107 / 1 . ,99.2037,0.796307,100,-12364,-669,-20,,,FND_1_profile (Line)  Pt 107,,26.60171,107,1/21/13 15:11,1590,
108 / 1 . ,99.19761,0.802391,100,-12364,-654,-20,,,FND_1_profile (Line)  Pt 108,,26.46262,108,1/21/13 15:12,1605,
109 / 1 . ,99.212,0.788003,100,-12364,-639,-20,,,FND_1_profile (Line)  Pt 109,,26.52575,109,1/21/13 15:13,1620,
110 / 1 . ,99.16939,0.830611,100,-12364,-624,-20,,,FND_1_profile (Line)  Pt 110,,26.36648,110,1/21/13 15:14,1635,
111 / 1 . ,99.21661,0.783389,99.99999,-12364,-609,-19,,,FND_1_profile (Line)  Pt 111,,26.43002,111,1/21/13 15:16,1650,
112 / 1 . ,99.1926,0.807406,100,-12364,-594,-19,,,FND_1_profile (Line)  Pt 112,,26.5633,112,1/21/13 15:17,1665,
113 / 1 . ,99.20901,0.790992,99.99999,-12364,-579,-19,,,FND_1_profile (Line)  Pt 113,,26.50185,113,1/21/13 15:18,1680,
114 / 1 . ,99.22285,0.777153,100,-12364,-564,-19,,,FND_1_profile (Line)  Pt 114,,26.48699,114,1/21/13 15:19,1695,
115 / 1 . ,99.1918,0.808209,100,-12364,-549,-19,,,FND_1_profile (Line)  Pt 115,,26.45667,115,1/21/13 15:21,1710,
116 / 1 . ,99.18039,0.819616,100,-12364,-534,-19,,,FND_1_profile (Line)  Pt 116,,26.43067,116,1/21/13 15:22,1725,
117 / 1 . ,99.20132,0.798676,100,-12364,-519,-19,,,FND_1_profile (Line)  Pt 117,,26.43195,117,1/21/13 15:23,1740,
118 / 1 . ,99.25453,0.745469,100,-12364,-504,-19,,,FND_1_profile (Line)  Pt 118,,26.54251,118,1/21/13 15:24,1755,
119 / 1 . ,99.19006,0.809946,100,-12364,-489,-19,,,FND_1_profile (Line)  Pt 119,,26.47242,119,1/21/13 15:26,1770,
120 / 1 . ,99.21239,0.78761,99.99999,-12364,-474,-19,,,FND_1_profile (Line)  Pt 120,,26.36828,120,1/21/13 15:27,1785,
121 / 1 . ,99.1953,0.80469,100,-12364,-459,-19,,,FND_1_profile (Line)  Pt 121,,26.46999,121,1/21/13 15:28,1800,
122 / 1 . ,99.19128,0.808721,100,-12364,-444,-19,,,FND_1_profile (Line)  Pt 122,,26.4732,122,1/21/13 15:29,1815,
123 / 1 . ,99.22675,0.773243,100,-12364,-429,-18,,,FND_1_profile (Line)  Pt 123,,26.45857,123,1/21/13 15:30,1830,
124 / 1 . ,99.25475,0.745255,100,-12364,-414,-18,,,FND_1_profile (Line)  Pt 124,,26.48011,124,1/21/13 15:32,1845,
125 / 1 . ,99.25255,0.747451,100,-12364,-399,-18,,,FND_1_profile (Line)  Pt 125,,26.49554,125,1/21/13 15:33,1860,
126 / 1 . ,99.22729,0.772714,100,-12364,-384,-18,,,FND_1_profile (Line)  Pt 126,,26.43188,126,1/21/13 15:34,1875,
127 / 1 . ,99.23631,0.763697,100,-12364,-369,-18,,,FND_1_profile (Line)  Pt 127,,26.50108,127,1/21/13 15:35,1890,
128 / 1 . ,99.23149,0.768515,100,-12364,-354,-18,,,FND_1_profile (Line)  Pt 128,,26.31913,128,1/21/13 15:37,1905,
129 / 1 . ,99.53312,0.466883,100,-12364,-339,-18,,,FND_1_profile (Line)  Pt 129,,26.39433,129,1/21/13 15:38,1920,
130 / 1 . ,99.22114,0.778859,100,-12364,-324,-18,,,FND_1_profile (Line)  Pt 130,,26.49961,130,1/21/13 15:39,1935,
131 / 1 . ,99.2225,0.777506,100,-12364,-309,-18,,,FND_1_profile (Line)  Pt 131,,26.50843,131,1/21/13 15:40,1950,
132 / 1 . ,99.24196,0.758038,100,-12364,-294,-18,,,FND_1_profile (Line)  Pt 132,,26.53872,132,1/21/13 15:42,1965,
133 / 1 . ,99.2416,0.758407,100,-12364,-279,-18,,,FND_1_profile (Line)  Pt 133,,26.49287,133,1/21/13 15:43,1980,
134 / 1 . ,99.21655,0.783444,99.99999,-12364,-264,-17,,,FND_1_profile (Line)  Pt 134,,26.50489,134,1/21/13 15:44,1995,
135 / 1 . ,99.22083,0.779178,100,-12364,-249,-17,,,FND_1_profile (Line)  Pt 135,,26.44259,135,1/21/13 15:45,2010,
136 / 1 . ,99.30772,0.692282,100,-12364,-234,-17,,,FND_1_profile (Line)  Pt 136,,26.52443,136,1/21/13 15:47,2025,
137 / 1 . ,99.23308,0.766918,99.99999,-12364,-219,-17,,,FND_1_profile (Line)  Pt 137,,26.4232,137,1/21/13 15:48,2040,
138 / 1 . ,99.27567,0.724325,100,-12364,-204,-17,,,FND_1_profile (Line)  Pt 138,,26.53085,138,1/21/13 15:49,2055,
139 / 1 . ,99.25498,0.74502,100,-12364,-189,-17,,,FND_1_profile (Line)  Pt 139,,26.55232,139,1/21/13 15:50,2070,
140 / 1 . ,99.22287,0.777124,99.99999,-12364,-174,-17,,,FND_1_profile (Line)  Pt 140,,26.4091,140,1/21/13 15:51,2085,
141 / 1 . ,99.21035,0.789651,100,-12364,-159,-17,,,FND_1_profile (Line)  Pt 141,,26.49554,141,1/21/13 15:53,2100,
142 / 1 . ,99.28303,0.716974,100,-12364,-144,-17,,,FND_1_profile (Line)  Pt 142,,26.44898,142,1/21/13 15:54,2115,
143 / 1 . ,99.24299,0.757013,100,-12364,-129,-17,,,FND_1_profile (Line)  Pt 143,,26.20521,143,1/21/13 15:55,2130,
144 / 1 . ,99.21737,0.78263,100,-12364,-114,-17,,,FND_1_profile (Line)  Pt 144,,26.52004,144,1/21/13 15:56,2145,
145 / 1 . ,99.23566,0.764342,99.99999,-12364,-99,-17,,,FND_1_profile (Line)  Pt 145,,26.54676,145,1/21/13 15:58,2160,
146 / 1 . ,99.24977,0.750229,99.99999,-12364,-84,-16,,,FND_1_profile (Line)  Pt 146,,26.42725,146,1/21/13 15:59,2175,
147 / 1 . ,99.23154,0.768469,100,-12364,-69,-16,,,FND_1_profile (Line)  Pt 147,,26.4265,147,1/21/13 16:00,2190,
148 / 1 . ,99.24561,0.754399,100,-12364,-54,-16,,,FND_1_profile (Line)  Pt 148,,26.49752,148,1/21/13 16:01,2205,
149 / 1 . ,99.18521,0.814785,99.99999,-12364,-39,-16,,,FND_1_profile (Line)  Pt 149,,26.40125,149,1/21/13 16:03,2220,
150 / 1 . ,99.22889,0.771109,100,-12364,-24,-16,,,FND_1_profile (Line)  Pt 150,,26.51605,150,1/21/13 16:04,2235,
151 / 1 . ,99.2383,0.761706,100,-12364,-9,-16,,,FND_1_profile (Line)  Pt 151,,26.40876,151,1/21/13 16:05,2250,
152 / 1 . ,99.21394,0.786064,100,-12364,6,-16,,,FND_1_profile (Line)  Pt 152,,26.46629,152,1/21/13 16:06,2265,
153 / 1 . ,99.22933,0.770671,100,-12364,21,-16,,,FND_1_profile (Line)  Pt 153,,26.49645,153,1/21/13 16:07,2280,
154 / 1 . ,99.22408,0.775918,99.99999,-12364,36,-16,,,FND_1_profile (Line)  Pt 154,,26.43764,154,1/21/13 16:09,2295,
155 / 1 . ,99.16506,0.834937,100,-12364,51,-16,,,FND_1_profile (Line)  Pt 155,,26.33523,155,1/21/13 16:10,2310,
156 / 1 . ,99.18114,0.818867,100,-12364,66,-16,,,FND_1_profile (Line)  Pt 156,,26.33315,156,1/21/13 16:11,2325,
157 / 1 . ,99.19015,0.809858,100,-12364,81,-16,,,FND_1_profile (Line)  Pt 157,,26.34627,157,1/21/13 16:12,2340,
158 / 1 . ,99.16016,0.839831,99.99999,-12364,96,-15,,,FND_1_profile (Line)  Pt 158,,26.24508,158,1/21/13 16:14,2355,
159 / 1 . ,99.1692,0.830794,100,-12364,111,-15,,,FND_1_profile (Line)  Pt 159,,26.39991,159,1/21/13 16:15,2370,
160 / 1 . ,99.11485,0.885146,100,-12364,126,-15,,,FND_1_profile (Line)  Pt 160,,26.07226,160,1/21/13 16:16,2385,
161 / 1 . ,99.15322,0.846779,100,-12364,141,-15,,,FND_1_profile (Line)  Pt 161,,26.33728,161,1/21/13 16:17,2400,
162 / 1 . ,99.13634,0.86367,100,-12364,156,-15,,,FND_1_profile (Line)  Pt 162,,26.56752,162,1/21/13 16:19,2415,
163 / 1 . ,99.1536,0.846393,99.99999,-12364,171,-15,,,FND_1_profile (Line)  Pt 163,,26.33257,163,1/21/13 16:20,2430,
164 / 1 . ,99.13257,0.867432,100,-12364,186,-15,,,FND_1_profile (Line)  Pt 164,,26.40269,164,1/21/13 16:21,2445,
165 / 1 . ,99.14902,0.850977,100,-12364,201,-15,,,FND_1_profile (Line)  Pt 165,,26.5076,165,1/21/13 16:22,2460,
166 / 1 . ,99.10641,0.893591,100,-12364,216,-15,,,FND_1_profile (Line)  Pt 166,,26.39562,166,1/21/13 16:24,2475,
167 / 1 . ,99.10201,0.897984,100,-12364,231,-15,,,FND_1_profile (Line)  Pt 167,,26.40676,167,1/21/13 16:25,2490,
168 / 1 . ,99.09975,0.900251,100,-12364,246,-15,,,FND_1_profile (Line)  Pt 168,,26.32707,168,1/21/13 16:26,2505,
169 / 1 . ,99.09965,0.900355,100,-12364,261,-14,,,FND_1_profile (Line)  Pt 169,,26.28499,169,1/21/13 16:27,2520,
170 / 1 . ,99.0753,0.924705,100,-12364,276,-14,,,FND_1_profile (Line)  Pt 170,,26.34306,170,1/21/13 16:28,2535,
171 / 1 . ,99.11615,0.883846,100,-12364,291,-14,,,FND_1_profile (Line)  Pt 171,,26.36043,171,1/21/13 16:30,2550,
172 / 1 . ,99.1106,0.889398,100,-12364,306,-14,,,FND_1_profile (Line)  Pt 172,,26.41566,172,1/21/13 16:31,2565,
173 / 1 . ,99.09163,0.908376,100,-12364,321,-14,,,FND_1_profile (Line)  Pt 173,,26.34599,173,1/21/13 16:32,2580,
174 / 1 . ,99.10989,0.890104,100,-12364,336,-14,,,FND_1_profile (Line)  Pt 174,,26.41118,174,1/21/13 16:33,2595,
175 / 1 . ,99.10278,0.897218,99.99999,-12364,351,-14,,,FND_1_profile (Line)  Pt 175,,26.25324,175,1/21/13 16:35,2610,
176 / 1 . ,99.08915,0.910849,100,-12364,366,-14,,,FND_1_profile (Line)  Pt 176,,26.38691,176,1/21/13 16:36,2625,
177 / 1 . ,99.08533,0.914678,100,-12364,381,-14,,,FND_1_profile (Line)  Pt 177,,26.44909,177,1/21/13 16:37,2640,
178 / 1 . ,99.0929,0.9071,99.99999,-12364,396,-14,,,FND_1_profile (Line)  Pt 178,,26.45172,178,1/21/13 16:38,2655,
179 / 1 . ,99.09932,0.900676,99.99999,-12364,411,-14,,,FND_1_profile (Line)  Pt 179,,26.37474,179,1/21/13 16:40,2670,
180 / 1 . ,99.08234,0.917657,100,-12364,426,-14,,,FND_1_profile (Line)  Pt 180,,26.45546,180,1/21/13 16:41,2685,
181 / 1 . ,99.13594,0.864055,99.99999,-12364,441,-13,,,FND_1_profile (Line)  Pt 181,,26.4054,181,1/21/13 16:42,2700,
182 / 1 . ,99.467,0.532998,100,-12364,456,-13,,,FND_1_profile (Line)  Pt 182,,3.732753,182,1/21/13 16:43,2715,
183 / 1 . ,99.15763,0.842372,100,-12364,471,-13,,,FND_1_profile (Line)  Pt 183,,26.45155,183,1/21/13 16:45,2730,
184 / 1 . ,99.13326,0.866747,100,-12364,486,-13,,,FND_1_profile (Line)  Pt 184,,26.25295,184,1/21/13 16:46,2745,
185 / 1 . ,99.09795,0.902048,100,-12364,501,-13,,,FND_1_profile (Line)  Pt 185,,26.52144,185,1/21/13 16:47,2760,

File: python/diffusion/iron_nickel_isotopes/iron_nickel_concentration_data.csv (part 1 of 2)
DataSet/Point,Fe,Ni,Total,X,Y,Z,Beam X,Beam Y,Comment,Distance (µ),Mean Z,Point#,Date
1 / 1 . ,0.858513,97.80457,98.66308,-12364,-2259,-29,,,FND_1_profile (Line)  Pt 1,,27.60849,1,1/21/13 13:01
2 / 1 . ,0.865002,98.54815,99.41315,-12364,-2244,-29,,,FND_1_profile (Line)  Pt 2,,27.81838,2,1/21/13 13:02
3 / 1 . ,0.868513,98.38391,99.25242,-12364,-2229,-29,,,FND_1_profile (Line)  Pt 3,,27.77331,3,1/21/13 13:04
4 / 1 . ,0.858842,98.33313,99.19197,-12364,-2214,-29,,,FND_1_profile (Line)  Pt 4,,27.75657,4,1/21/13 13:05
5 / 1 . ,0.876933,98.5491,99.42603,-12364,-2199,-29,,,FND_1_profile (Line)  Pt 5,,27.82175,5,1/21/13 13:06
6 / 1 . ,0.880766,98.40784,99.28861,-12364,-2184,-29,,,FND_1_profile (Line)  Pt 6,,27.7832,6,1/21/13 13:07
7 / 1 . ,0.907334,98.43139,99.33872,-12364,-2169,-28,,,FND_1_profile (Line)  Pt 7,,27.7967,7,1/21/13 13:08
8 / 1 . ,0.862062,98.48163,99.3437,-12364,-2154,-28,,,FND_1_profile (Line)  Pt 8,,27.79899,8,1/21/13 13:09
9 / 1 . ,0.885013,98.39956,99.28457,-12364,-2139,-28,,,FND_1_profile (Line)  Pt 9,,27.78198,9,1/21/13 13:11
10 / 1 . ,0.886845,98.25047,99.13732,-12364,-2124,-28,,,FND_1_profile (Line)  Pt 10,,27.74071,10,1/21/13 13:12
11 / 1 . ,0.895141,98.44009,99.33524,-12364,-2109,-28,,,FND_1_profile (Line)  Pt 11,,27.79596,11,1/21/13 13:13
12 / 1 . ,0.90051,98.44931,99.34982,-12364,-2094,-28,,,FND_1_profile (Line)  Pt 12,,27.79994,12,1/21/13 13:14
13 / 1 . ,0.871685,98.29261,99.16429,-12364,-2079,-28,,,FND_1_profile (Line)  Pt 13,,27.74857,13,1/21/13 13:16
14 / 1 . ,0.890771,98.19926,99.09004,-12364,-2064,-28,,,FND_1_profile (Line)  Pt 14,,27.72739,14,1/21/13 13:17
15 / 1 . ,0.890718,98.27754,99.16827,-12364,-2049,-28,,,FND_1_profile (Line)  Pt 15,,27.7493,15,1/21/13 13:18
16 / 1 . ,0.853846,98.66003,99.51389,-12364,-2034,-28,,,FND_1_profile (Line)  Pt 16,,27.84681,16,1/21/13 13:19
17 / 1 . ,0.906488,98.47926,99.38574,-12364,-2019,-28,,,FND_1_profile (Line)  Pt 17,,27.80988,17,1/21/13 13:20
18 / 1 . ,0.903331,98.83672,99.74004,-12364,-2004,-28,,,FND_1_profile (Line)  Pt 18,,27.90915,18,1/21/13 13:22
19 / 1 . ,0.947236,98.48016,99.42739,-12364,-1989,-27,,,FND_1_profile (Line)  Pt 19,,27.82072,19,1/21/13 13:23
20 / 1 . ,0.91662,98.62043,99.53705,-12364,-1974,-27,,,FND_1_profile (Line)  Pt 20,,27.85204,20,1/21/13 13:24
21 / 1 . ,0.966121,97.83882,98.80494,-12364,-1959,-27,,,FND_1_profile (Line)  Pt 21,,27.64606,21,1/21/13 13:25
22 / 1 . ,0.976705,98.12788,99.10458,-12364,-1944,-27,,,FND_1_profile (Line)  Pt 22,,27.72975,22,1/21/13 13:27
23 / 1 . ,0.997302,98.25226,99.24957,-12364,-1929,-27,,,FND_1_profile (Line)  Pt 23,,27.76993,23,1/21/13 13:28
24 / 1 . ,0.987421,97.95515,98.94258,-12364,-1914,-27,,,FND_1_profile (Line)  Pt 24,,27.68417,24,1/21/13 13:29
25 / 1 . ,1.074414,98.35551,99.42993,-12364,-1899,-27,,,FND_1_profile (Line)  Pt 25,,27.81889,25,1/21/13 13:30
26 / 1 . ,1.098898,98.27511,99.37401,-12364,-1884,-27,,,FND_1_profile (Line)  Pt 26,,27.80274,26,1/21/13 13:31
27 / 1 . ,1.150214,97.5097,98.65992,-12364,-1869,-27,,,FND_1_profile (Line)  Pt 27,,27.60177,27,1/21/13 13:33
28 / 1 . ,1.226557,98.19643,99.42299,-12364,-1854,-27,,,FND_1_profile (Line)  Pt 28,,27.81391,28,1/21/13 13:34
29 / 1 . ,1.286969,98.41927,99.70625,-12364,-1839,-27,,,FND_1_profile (Line)  Pt 29,,27.89201,29,1/21/13 13:35
30 / 1 . ,1.367201,97.72632,99.09351,-12364,-1824,-26,,,FND_1_profile (Line)  Pt 30,,27.71884,30,1/21/13 13:36
31 / 1 . ,1.436522,97.92262,99.35915,-12364,-1809,-26,,,FND_1_profile (Line)  Pt 31,,27.79183,31,1/21/13 13:38
32 / 1 . ,1.529071,97.89003,99.41911,-12364,-1794,-26,,,FND_1_profile (Line)  Pt 32,,27.80677,32,1/21/13 13:39
33 / 1 . ,1.678872,97.49685,99.17572,-12364,-1779,-26,,,FND_1_profile (Line)  Pt 33,,27.73562,33,1/21/13 13:40
34 / 1 . ,1.784612,97.72552,99.51012,-12364,-1764,-26,,,FND_1_profile (Line)  Pt 34,,27.82714,34,1/21/13 13:41
35 / 1 . ,1.922602,97.47717,99.39977,-12364,-1749,-26,,,FND_1_profile (Line)  Pt 35,,27.79349,35,1/21/13 13:42
36 / 1 . ,2.133288,97.67516,99.80845,-12364,-1734,-26,,,FND_1_profile (Line)  Pt 36,,27.9037,36,1/21/13 13:44
37 / 1 . ,2.353022,96.83996,99.19299,-12364,-1719,-26,,,FND_1_profile (Line)  Pt 37,,27.72697,37,1/21/13 13:45
38 / 1 . ,2.588953,96.8647,99.45365,-12364,-1704,-26,,,FND_1_profile (Line)  Pt 38,,27.79524,38,1/21/13 13:46
39 / 1 . ,2.830517,96.86857,99.69909,-12364,-1689,-26,,,FND_1_profile (Line)  Pt 39,,27.85913,39,1/21/13 13:47
40 / 1 . ,3.105607,96.08426,99.18987,-12364,-1674,-26,,,FND_1_profile (Line)  Pt 40,,27.71105,40,1/21/13 13:49
41 / 1 . ,3.477761,96.14537,99.62313,-12364,-1659,-26,,,FND_1_profile (Line)  Pt 41,,27.82492,41,1/21/13 13:50
42 / 1 . ,3.834793,95.8112,99.646,-12364,-1644,-25,,,FND_1_profile (Line)  Pt 42,,27.82418,42,1/21/13 13:51
43 / 1 . ,4.203782,95.51398,99.71777,-12364,-1629,-25,,,FND_1_profile (Line)  Pt 43,,27.8369,43,1/21/13 13:52
44 / 1 . ,4.574216,95.21839,99.7926,-12364,-1614,-25,,,FND_1_profile (Line)  Pt 44,,27.85044,44,1/21/13 13:53
45 / 1 . ,5.083617,94.32525,99.40887,-12364,-1599,-25,,,FND_1_profile (Line)  Pt 45,,27.73281,45,1/21/13 13:55
46 / 1 . ,5.73397,93.83987,99.57384,-12364,-1584,-25,,,FND_1_profile (Line)  Pt 46,,27.766,46,1/21/13 13:56
47 / 1 . ,6.191082,93.49892,99.69,-12364,-1569,-25,,,FND_1_profile (Line)  Pt 47,,27.78938,47,1/21/13 13:57
48 / 1 . ,6.781537,92.82196,99.6035,-12364,-1554,-25,,,FND_1_profile (Line)  Pt 48,,27.75335,48,1/21/13 13:58
49 / 1 . ,7.421857,92.0694,99.49125,-12364,-1539,-25,,,FND_1_profile (Line)  Pt 49,,27.70911,49,1/21/13 14:00
50 / 1 . ,7.932042,91.56746,99.4995,-12364,-1524,-25,,,FND_1_profile (Line)  Pt 50,,27.70122,50,1/21/13 14:01
51 / 1 . ,8.787154,90.78,99.56715,-12364,-1509,-25,,,FND_1_profile (Line)  Pt 51,,27.70306,51,1/21/13 14:02
52 / 1 . ,9.384916,90.33442,99.71934,-12364,-1494,-25,,,FND_1_profile (Line)  Pt 52,,27.73372,52,1/21/13 14:03
53 / 1 . ,10.18403,89.51441,99.69844,-12364,-1479,-25,,,FND_1_profile (Line)  Pt 53,,27.71188,53,1/21/13 14:04
54 / 1 . ,11.07576,88.5745,99.65026,-12364,-1464,-24,,,FND_1_profile (Line)  Pt 54,,27.68056,54,1/21/13 14:06
55 / 1 . ,11.94758,87.55112,99.4987,-12364,-1449,-24,,,FND_1_profile (Line)  Pt 55,,27.62069,55,1/21/13 14:07
56 / 1 . ,12.7809,87.21964,100.0005,-12364,-1434,-24,,,FND_1_profile (Line)  Pt 56,,27.74454,56,1/21/13 14:08
57 / 1 . ,13.61657,85.99282,99.60939,-12364,-1419,-24,,,FND_1_profile (Line)  Pt 57,,27.6183,57,1/21/13 14:09
58 / 1 . ,14.5553,85.13901,99.69431,-12364,-1404,-24,,,FND_1_profile (Line)  Pt 58,,27.6233,58,1/21/13 14:11
59 / 1 . ,15.71827,84.13398,99.85225,-12364,-1389,-24,,,FND_1_profile (Line)  Pt 59,,27.64426,59,1/21/13 14:12
60 / 1 . ,16.48207,83.58457,100.0666,-12364,-1374,-24,,,FND_1_profile (Line)  Pt 60,,27.68902,60,1/21/13 14:13
61 / 1 . ,17.52395,82.61162,100.1356,-12364,-1359,-24,,,FND_1_profile (Line)  Pt 61,,27.68748,61,1/21/13 14:14
62 / 1 . ,18.70452,81.09196,99.79647,-12364,-1344,-24,,,FND_1_profile (Line)  Pt 62,,27.56892,62,1/21/13 14:16
63 / 1 . ,19.81134,80.47443,100.2858,-12364,-1329,-24,,,FND_1_profile (Line)  Pt 63,,27.68379,63,1/21/13 14:17
64 / 1 . ,20.68985,79.24567,99.93552,-12364,-1314,-24,,,FND_1_profile (Line)  Pt 64,,27.56815,64,1/21/13 14:18
65 / 1 . ,21.78618,78.19881,99.98499,-12364,-1299,-23,,,FND_1_profile (Line)  Pt 65,,27.56007,65,1/21/13 14:19
66 / 1 . ,23.19198,76.73516,99.92715,-12364,-1284,-23,,,FND_1_profile (Line)  Pt 66,,27.51576,66,1/21/13 14:20
67 / 1 . ,24.25234,75.72849,99.98083,-12364,-1269,-23,,,FND_1_profile (Line)  Pt 67,,27.50959,67,1/21/13 14:22
68 / 1 . ,25.30099,74.60835,99.90934,-12364,-1254,-23,,,FND_1_profile (Line)  Pt 68,,27.4686,68,1/21/13 14:23
69 / 1 . ,26.62931,73.27267,99.90199,-12364,-1239,-23,,,FND_1_profile (Line)  Pt 69,,27.43997,69,1/21/13 14:24
70 / 1 . ,27.93042,72.38277,100.3132,-12364,-1224,-23,,,FND_1_profile (Line)  Pt 70,,27.52909,70,1/21/13 14:25
71 / 1 . ,29.51842,70.6816,100.2,-12364,-1209,-23,,,FND_1_profile (Line)  Pt 71,,27.46564,71,1/21/13 14:27
72 / 1 . ,30.75289,69.36835,100.1212,-12364,-1194,-23,,,FND_1_profile (Line)  Pt 72,,27.41889,72,1/21/13 14:28
73 / 1 . ,32.21209,67.86072,100.0728,-12364,-1179,-23,,,FND_1_profile (Line)  Pt 73,,27.37614,73,1/21/13 14:29
74 / 1 . ,33.724,66.5388,100.2628,-12364,-1164,-23,,,FND_1_profile (Line)  Pt 74,,27.3991,74,1/21/13 14:30
75 / 1 . ,35.47518,65.27322,100.7484,-12364,-1149,-23,,,FND_1_profile (Line)  Pt 75,,27.50005,75,1/21/13 14:32
76 / 1 . ,36.93047,63.83323,100.7637,-12364,-1134,-23,,,FND_1_profile (Line)  Pt 76,,27.47523,76,1/21/13 14:33
77 / 1 . ,38.62255,62.07426,100.6968,-12364,-1119,-22,,,FND_1_profile (Line)  Pt 77,,27.42265,77,1/21/13 14:34
78 / 1 . ,40.36627,59.78041,100.1467,-12364,-1104,-22,,,FND_1_profile (Line)  Pt 78,,27.23375,78,1/21/13 14:35
79 / 1 . ,42.25692,58.02683,100.2837,-12364,-1089,-22,,,FND_1_profile (Line)  Pt 79,,27.23431,79,1/21/13 14:36
80 / 1 . ,44.42285,56.46028,100.8831,-12364,-1074,-22,,,FND_1_profile (Line)  Pt 80,,27.35882,80,1/21/13 14:38
81 / 1 . ,46.51407,54.22567,100.7397,-12364,-1059,-22,,,FND_1_profile (Line)  Pt 81,,27.27685,81,1/21/13 14:39
82 / 1 . ,48.67421,51.86922,100.5434,-12364,-1044,-22,,,FND_1_profile (Line)  Pt 82,,27.17868,82,1/21/13 14:40
83 / 1 . ,51.51116,49.23543,100.7466,-12364,-1029,-22,,,FND_1_profile (Line)  Pt 83,,27.17882,83,1/21/13 14:41
84 / 1 . ,53.91403,47.07204,100.9861,-12364,-1014,-22,,,FND_1_profile (Line)  Pt 84,,27.19782,84,1/21/13 14:43
85 / 1 . ,57.60853,44.32306,101.9316,-12364,-999,-22,,,FND_1_profile (Line)  Pt 85,,27.38867,85,1/21/13 14:44
86 / 1 . ,60.55124,40.84694,101.3982,-12364,-984,-22,,,FND_1_profile (Line)  Pt 86,,27.18047,86,1/21/13 14:45
87 / 1 . ,64.14088,37.25314,101.394,-12364,-969,-22,,,FND_1_profile (Line)  Pt 87,,27.10751,87,1/21/13 14:46
88 / 1 . ,67.62535,33.92978,101.5551,-12364,-954,-21,,,FND_1_profile (Line)  Pt 88,,27.08293,88,1/21/13 14:47
89 / 1 . ,72.06693,29.32531,101.3922,-12364,-939,-21,,,FND_1_profile (Line)  Pt 89,,26.94849,89,1/21/13 14:49
90 / 1 . ,76.95081,24.25905,101.2099,-12364,-924,-21,,,FND_1_profile (Line)  Pt 90,,26.79975,90,1/21/13 14:50
91 / 1 . ,81.94931,19.5595,101.5088,-12364,-909,-21,,,FND_1_profile (Line)  Pt 91,,26.78348,91,1/21/13 14:51
92 / 1 . ,86.49204,15.07827,101.5703,-12364,-894,-21,,,FND_1_profile (Line)  Pt 92,,26.70985,92,1/21/13 14:52
93 / 1 . ,90.53711,10.93618,101.4733,-12364,-879,-21,,,FND_1_profile (Line)  Pt 93,,26.60178,93,1/21/13 14:54
94 / 1 . ,94.58932,6.901438,101.4908,-12364,-864,-21,,,FND_1_profile (Line)  Pt 94,,26.52563,94,1/21/13 14:55
95 / 1 . ,97.23541,4.363789,101.5992,-12364,-849,-21,,,FND_1_profile (Line)  Pt 95,,26.50307,95,1/21/13 14:56
96 / 1 . ,99.01145,2.909113,101.9206,-12364,-834,-21,,,FND_1_profile (Line)  Pt 96,,26.55753,96,1/21/13 14:57
97 / 1 . ,99.68759,1.942427,101.63,-12364,-819,-21,,,FND_1_profile (Line)  Pt 97,,26.46265,97,1/21/13 14:59
98 / 1 . ,100.2953,1.394323,101.6896,-12364,-804,-21,,,FND_1_profile (Line)  Pt 98,,26.46718,98,1/21/13 15:00
99 / 1 . ,100.4463,1.091207,101.5375,-12364,-789,-21,,,FND_1_profile (Line)  Pt 99,,26.42158,99,1/21/13 15:01
100 / 1 . ,100.6088,1.037192,101.646,-12364,-774,-20,,,FND_1_profile (Line)  Pt 100,,26.44871,100,1/21/13 15:02
101 / 1 . ,99.99357,0.921318,100.9149,-12364,-759,-20,,,FND_1_profile (Line)  Pt 101,,26.2563,101,1/21/13 15:03
102 / 1 . ,100.6192,0.907934,101.5271,-12364,-744,-20,,,FND_1_profile (Line)  Pt 102,,26.41521,102,1/21/13 15:05
103 / 1 . ,100.5869,0.855688,101.4426,-12364,-729,-20,,,FND_1_profile (Line)  Pt 103,,26.39219,103,1/21/13 15:06
104 / 1 . ,100.6177,0.808954,101.4267,-12364,-714,-20,,,FND_1_profile (Line)  Pt 104,,26.38711,104,1/21/13 15:07
105 / 1 . ,100.9009,0.885924,101.7868,-12364,-699,-20,,,FND_1_profile (Line)  Pt 105,,26.4823,105,1/21/13 15:08
106 / 1 . ,100.7987,0.879091,101.6778,-12364,-684,-20,,,FND_1_profile (Line)  Pt 106,,26.45381,106,1/21/13 15:10
107 / 1 . ,101.3929,0.855604,102.2485,-12364,-669,-20,,,FND_1_profile (Line)  Pt 107,,26.60171,107,1/21/13 15:11
108 / 1 . ,100.8557,0.857625,101.7133,-12364,-654,-20,,,FND_1_profile (Line)  Pt 108,,26.46262,108,1/21/13 15:12
109 / 1 . ,101.1129,0.844272,101.9572,-12364,-639,-20,,,FND_1_profile (Line)  Pt 109,,26.52575,109,1/21/13 15:13
110 / 1 . ,100.457,0.88453,101.3415,-12364,-624,-20,,,FND_1_profile (Line)  Pt 110,,26.36648,110,1/21/13 15:14
111 / 1 . ,100.7533,0.836305,101.5896,-12364,-609,-19,,,FND_1_profile (Line)  Pt 111,,26.43002,111,1/21/13 15:16
112 / 1 . ,101.2337,0.866263,102.0999,-12364,-594,-19,,,FND_1_profile (Line)  Pt 112,,26.5633,112,1/21/13 15:17
113 / 1 . ,101.0183,0.846707,101.8651,-12364,-579,-19,,,FND_1_profile (Line)  Pt 113,,26.50185,113,1/21/13 15:18
114 / 1 . ,100.9776,0.831442,101.8091,-12364,-564,-19,,,FND_1_profile (Line)  Pt 114,,26.48699,114,1/21/13 15:19
115 / 1 . ,100.8264,0.863643,101.69,-12364,-549,-19,,,FND_1_profile (Line)  Pt 115,,26.45667,115,1/21/13 15:21
116 / 1 . ,100.7142,0.874958,101.5891,-12364,-534,-19,,,FND_1_profile (Line)  Pt 116,,26.43067,116,1/21/13 15:22
117 / 1 . ,100.7431,0.85267,101.5958,-12364,-519,-19,,,FND_1_profile (Line)  Pt 117,,26.43195,117,1/21/13 15:23
118 / 1 . ,101.2258,0.799251,102.0251,-12364,-504,-19,,,FND_1_profile (Line)  Pt 118,,26.54251,118,1/21/13 15:24
119 / 1 . ,100.8844,0.866012,101.7504,-12364,-489,-19,,,FND_1_profile (Line)  Pt 119,,26.47242,119,1/21/13 15:26
120 / 1 . ,100.5131,0.838842,101.3519,-12364,-474,-19,,,FND_1_profile (Line)  Pt 120,,26.36828,120,1/21/13 15:27
121 / 1 . ,100.8811,0.86032,101.7415,-12364,-459,-19,,,FND_1_profile (Line)  Pt 121,,26.46999,121,1/21/13 15:28
122 / 1 . ,100.8888,0.86473,101.7535,-12364,-444,-19,,,FND_1_profile (Line)  Pt 122,,26.4732,122,1/21/13 15:29
123 / 1 . ,100.8738,0.826377,101.7002,-12364,-429,-18,,,FND_1_profile (Line)  Pt 123,,26.45857,123,1/21/13 15:30
124 / 1 . ,100.9881,0.797142,101.7853,-12364,-414,-18,,,FND_1_profile (Line)  Pt 124,,26.48011,124,1/21/13 15:32
125 / 1 . ,101.0444,0.799956,101.8444,-12364,-399,-18,,,FND_1_profile (Line)  Pt 125,,26.49554,125,1/21/13 15:33
126 / 1 . ,100.7727,0.824979,101.5976,-12364,-384,-18,,,FND_1_profile (Line)  Pt 126,,26.43188,126,1/21/13 15:34
127 / 1 . ,101.0468,0.817495,101.8643,-12364,-369,-18,,,FND_1_profile (Line)  Pt 127,,26.50108,127,1/21/13 15:35
128 / 1 . ,100.3476,0.817,101.1646,-12364,-354,-18,,,FND_1_profile (Line)  Pt 128,,26.31913,128,1/21/13 15:37
129 / 1 . ,100.9804,0.497955,101.4784,-12364,-339,-18,,,FND_1_profile (Line)  Pt 129,,26.39433,129,1/21/13 15:38
130 / 1 . ,101.0238,0.833663,101.8574,-12364,-324,-18,,,FND_1_profile (Line)  Pt 130,,26.49961,130,1/21/13 15:39
131 / 1 . ,101.059,0.832493,101.8915,-12364,-309,-18,,,FND_1_profile (Line)  Pt 131,,26.50843,131,1/21/13 15:40
132 / 1 . ,101.1969,0.812596,102.0095,-12364,-294,-18,,,FND_1_profile (Line)  Pt 132,,26.53872,132,1/21/13 15:42
133 / 1 . ,101.0216,0.811587,101.8332,-12364,-279,-18,,,FND_1_profile (Line)  Pt 133,,26.49287,133,1/21/13 15:43
134 / 1 . ,101.0387,0.838732,101.8774,-12364,-264,-17,,,FND_1_profile (Line)  Pt 134,,26.50489,134,1/21/13 15:44
135 / 1 . ,100.806,0.832209,101.6382,-12364,-249,-17,,,FND_1_profile (Line)  Pt 135,,26.44259,135,1/21/13 15:45
136 / 1 . ,101.2182,0.741773,101.96,-12364,-234,-17,,,FND_1_profile (Line)  Pt 136,,26.52443,136,1/21/13 15:47
137 / 1 . ,100.7462,0.818527,101.5647,-12364,-219,-17,,,FND_1_profile (Line)  Pt 137,,26.4232,137,1/21/13 15:48
138 / 1 . ,101.2058,0.776262,101.982,-12364,-204,-17,,,FND_1_profile (Line)  Pt 138,,26.53085,138,1/21/13 15:49
139 / 1 . ,101.2638,0.799065,102.0629,-12364,-189,-17,,,FND_1_profile (Line)  Pt 139,,26.55232,139,1/21/13 15:50
140 / 1 . ,100.6807,0.828967,101.5097,-12364,-174,-17,,,FND_1_profile (Line)  Pt 140,,26.4091,140,1/21/13 15:51
141 / 1 . ,100.9958,0.845073,101.8409,-12364,-159,-17,,,FND_1_profile (Line)  Pt 141,,26.49554,141,1/21/13 15:53
142 / 1 . ,100.9019,0.76602,101.6679,-12364,-144,-17,,,FND_1_profile (Line)  Pt 142,,26.44898,142,1/21/13 15:54
143 / 1 . ,99.92634,0.801301,100.7276,-12364,-129,-17,,,FND_1_profile (Line)  Pt 143,,26.20521,143,1/21/13 15:55
144 / 1 . ,101.0973,0.838341,101.9357,-12364,-114,-17,,,FND_1_profile (Line)  Pt 144,,26.52004,144,1/21/13 15:56
145 / 1 . ,101.2203,0.819596,102.0399,-12364,-99,-17,,,FND_1_profile (Line)  Pt 145,,26.54676,145,1/21/13 15:58
146 / 1 . ,100.7808,0.800856,101.5817,-12364,-84,-16,,,FND_1_profile (Line)  Pt 146,,26.42725,146,1/21/13 15:59
147 / 1 . ,100.757,0.820284,101.5773,-12364,-69,-16,,,FND_1_profile (Line)  Pt 147,,26.4265,147,1/21/13 16:00
148 / 1 . ,101.044,0.807444,101.8514,-12364,-54,-16,,,FND_1_profile (Line)  Pt 148,,26.49752,148,1/21/13 16:01
149 / 1 . ,100.6076,0.868839,101.4764,-12364,-39,-16,,,FND_1_profile (Line)  Pt 149,,26.40125,149,1/21/13 16:03
150 / 1 . ,101.0954,0.825888,101.9213,-12364,-24,-16,,,FND_1_profile (Line)  Pt 150,,26.51605,150,1/21/13 16:04
151 / 1 . ,100.6971,0.812526,101.5097,-12364,-9,-16,,,FND_1_profile (Line)  Pt 151,,26.40876,151,1/21/13 16:05
152 / 1 . ,100.8885,0.840309,101.7288,-12364,6,-16,,,FND_1_profile (Line)  Pt 152,,26.46629,152,1/21/13 16:06
153 / 1 . ,101.0212,0.824809,101.846,-12364,21,-16,,,FND_1_profile (Line)  Pt 153,,26.49645,153,1/21/13 16:07
154 / 1 . ,100.7909,0.828576,101.6195,-12364,36,-16,,,FND_1_profile (Line)  Pt 154,,26.43764,154,1/21/13 16:09
155 / 1 . ,100.333,0.888078,101.221,-12364,51,-16,,,FND_1_profile (Line)  Pt 155,,26.33523,155,1/21/13 16:10
156 / 1 . ,100.3434,0.870934,101.2144,-12364,66,-16,,,FND_1_profile (Line)  Pt 156,,26.33315,156,1/21/13 16:11
157 / 1 . ,100.4037,0.861791,101.2655,-12364,81,-16,,,FND_1_profile (Line)  Pt 157,,26.34627,157,1/21/13 16:12
158 / 1 . ,99.98389,0.890219,100.8741,-12364,96,-15,,,FND_1_profile (Line)  Pt 158,,26.24508,158,1/21/13 16:14
159 / 1 . ,100.5841,0.885846,101.47,-12364,111,-15,,,FND_1_profile (Line)  Pt 159,,26.39991,159,1/21/13 16:15
160 / 1 . ,99.27421,0.932019,100.2062,-12364,126,-15,,,FND_1_profile (Line)  Pt 160,,26.07226,160,1/21/13 16:16
161 / 1 . ,100.3272,0.900729,101.228,-12364,141,-15,,,FND_1_profile (Line)  Pt 161,,26.33728,161,1/21/13 16:17
162 / 1 . ,101.1848,0.926707,102.1115,-12364,156,-15,,,FND_1_profile (Line)  Pt 162,,26.56752,162,1/21/13 16:19
163 / 1 . ,100.3097,0.900158,101.2099,-12364,171,-15,,,FND_1_profile (Line)  Pt 163,,26.33257,163,1/21/13 16:20
164 / 1 . ,100.5527,0.924964,101.4776,-12364,186,-15,,,FND_1_profile (Line)  Pt 164,,26.40269,164,1/21/13 16:21
165 / 1 . ,100.9712,0.911044,101.8822,-12364,201,-15,,,FND_1_profile (Line)  Pt 165,,26.5076,165,1/21/13 16:22
166 / 1 . ,100.4958,0.95257,101.4483,-12364,216,-15,,,FND_1_profile (Line)  Pt 166,,26.39562,166,1/21/13 16:24
167 / 1 . ,100.5331,0.957651,101.4908,-12364,231,-15,,,FND_1_profile (Line)  Pt 167,,26.40676,167,1/21/13 16:25
168 / 1 . ,100.2271,0.95717,101.1843,-12364,246,-15,,,FND_1_profile (Line)  Pt 168,,26.32707,168,1/21/13 16:26
169 / 1 . ,100.0668,0.95575,101.0226,-12364,261,-14,,,FND_1_profile (Line)  Pt 169,,26.28499,169,1/21/13 16:27
170 / 1 . ,100.26,0.983735,101.2438,-12364,276,-14,,,FND_1_profile (Line)  Pt 170,,26.34306,170,1/21/13 16:28
171 / 1 . ,100.373,0.940939,101.3139,-12364,291,-14,,,FND_1_profile (Line)  Pt 171,,26.36043,171,1/21/13 16:30
172 / 1 . ,100.5769,0.948826,101.5257,-12364,306,-14,,,FND_1_profile (Line)  Pt 172,,26.41566,172,1/21/13 16:31
173 / 1 . ,100.2899,0.966492,101.2564,-12364,321,-14,,,FND_1_profile (Line)  Pt 173,,26.34599,173,1/21/13 16:32
174 / 1 . ,100.559,0.949416,101.5084,-12364,336,-14,,,FND_1_profile (Line)  Pt 174,,26.41118,174,1/21/13 16:33
175 / 1 . ,99.94955,0.951273,100.9008,-12364,351,-14,,,FND_1_profile (Line)  Pt 175,,26.25324,175,1/21/13 16:35
176 / 1 . ,100.4428,0.970625,101.4135,-12364,366,-14,,,FND_1_profile (Line)  Pt 176,,26.38691,176,1/21/13 16:36
177 / 1 . ,100.6751,0.976997,101.6521,-12364,381,-14,,,FND_1_profile (Line)  Pt 177,,26.44909,177,1/21/13 16:37
178 / 1 . ,100.6938,0.969009,101.6628,-12364,396,-14,,,FND_1_profile (Line)  Pt 178,,26.45172,178,1/21/13 16:38
179 / 1 . ,100.4082,0.959355,101.3675,-12364,411,-14,,,FND_1_profile (Line)  Pt 179,,26.37474,179,1/21/13 16:40
180 / 1 . ,100.696,0.980412,101.6764,-12364,426,-14,,,FND_1_profile (Line)  Pt 180,,26.45546,180,1/21/13 16:41
181 / 1 . ,100.5669,0.921462,101.4883,-12364,441,-13,,,FND_1_profile (Line)  Pt 181,,26.4054,181,1/21/13 16:42
182 / 1 . ,14.27017,0.080387,14.35056,-12364,456,-13,,,FND_1_profile (Line)  Pt 182,,3.732753,182,1/21/13 16:43
183 / 1 . ,100.7676,0.899935,101.6675,-12364,471,-13,,,FND_1_profile (Line)  Pt 183,,26.45155,183,1/21/13 16:45
184 / 1 . ,99.9832,0.918994,100.9022,-12364,486,-13,,,FND_1_profile (Line)  Pt 184,,26.25295,184,1/21/13 16:46
185 / 1 . ,100.9651,0.966158,101.9312,-12364,501,-13,,,FND_1_profile (Line)  Pt 185,,26.52144,185,1/21/13 16:47
186 / 1 . ,0.964954,98.61167,99.57662,13478,1503,-104,,,FND_2_profile (Line)  Pt 1,,27.86216,186,1/21/13 16:48
187 / 1 . ,1.000879,98.96952,99.9704,13478,1488,-104,,,FND_2_profile (Line)  Pt 2,,27.97169,187,1/21/13 16:49
188 / 1 . ,0.981018,98.5803,99.56133,13478,1473,-104,,,FND_2_profile (Line)  Pt 3,,27.85755,188,1/21/13 16:51
189 / 1 . ,1.018037,98.03034,99.04838,13478,1458,-104,,,FND_2_profile (Line)  Pt 4,,27.71318,189,1/21/13 16:52
190 / 1 . ,1.019023,99.19567,100.2147,13478,1443,-104,,,FND_2_profile (Line)  Pt 5,,28.03973,190,1/21/13 16:53
191 / 1 . ,0.978667,98.65685,99.63552,13478,1428,-104,,,FND_2_profile (Line)  Pt 6,,27.87837,191,1/21/13 16:54
192 / 1 . ,1.018937,98.33601,99.35495,13478,1413,-104,,,FND_2_profile (Line)  Pt 7,,27.79901,192,1/21/13 16:56
193 / 1 . ,1.049779,98.82367,99.87344,13478,1398,-103,,,FND_2_profile (Line)  Pt 8,,27.94357,193,1/21/13 16:57
194 / 1 . ,1.034401,98.53194,99.56634,13478,1383,-103,,,FND_2_profile (Line)  Pt 9,,27.85789,194,1/21/13 16:58
195 / 1 . ,1.073749,99.17666,100.2504,13478,1368,-103,,,FND_2_profile (Line)  Pt 10,,28.04864,195,1/21/13 16:59
196 / 1 . ,1.123753,99.40735,100.5311,13478,1353,-103,,,FND_2_profile (Line)  Pt 11,,28.12623,196,1/21/13 17:01
197 / 1 . ,1.094541,98.9213,100.0158,13478,1338,-103,,,FND_2_profile (Line)  Pt 12,,27.98254,197,1/21/13 17:02
198 / 1 . ,1.13841,98.87281,100.0112,13478,1323,-103,,,FND_2_profile (Line)  Pt 13,,27.98037,198,1/21/13 17:03
199 / 1 . ,1.127015,99.13818,100.2652,13478,1308,-103,,,FND_2_profile (Line)  Pt 14,,28.05171,199,1/21/13 17:04
200 / 1 . ,1.18846,98.89515,100.0836,13478,1293,-103,,,FND_2_profile (Line)  Pt 15,,27.99964,200,1/21/13 17:06
201 / 1 . ,1.205877,98.79764,100.0035,13478,1278,-103,,,FND_2_profile (Line)  Pt 16,,27.97687,201,1/21/13 17:07
202 / 1 . ,1.236998,98.5742,99.8112,13478,1263,-103,,,FND_2_profile (Line)  Pt 17,,27.9224,202,1/21/13 17:08
203 / 1 . ,1.296812,98.80169,100.0985,13478,1248,-103,,,FND_2_profile (Line)  Pt 18,,28.00164,203,1/21/13 17:09
204 / 1 . ,1.287624,98.92453,100.2122,13478,1233,-103,,,FND_2_profile (Line)  Pt 19,,28.03365,204,1/21/13 17:10
205 / 1 . ,1.334589,98.75623,100.0908,13478,1218,-102,,,FND_2_profile (Line)  Pt 20,,27.99874,205,1/21/13 17:12
206 / 1 . ,1.410661,98.85909,100.2697,13478,1203,-102,,,FND_2_profile (Line)  Pt 21,,28.04732,206,1/21/13 17:13
207 / 1 . ,1.455693,98.43433,99.89003,13478,1188,-102,,,FND_2_profile (Line)  Pt 22,,27.94009,207,1/21/13 17:14
208 / 1 . ,1.500255,98.64084,100.1411,13478,1173,-102,,,FND_2_profile (Line)  Pt 23,,28.0095,208,1/21/13 17:15
209 / 1 . ,1.563325,98.78828,100.3516,13478,1158,-102,,,FND_2_profile (Line)  Pt 24,,28.06718,209,1/21/13 17:17
210 / 1 . ,1.641181,98.86236,100.5035,13478,1143,-102,,,FND_2_profile (Line)  Pt 25,,28.10817,210,1/21/13 17:18
211 / 1 . ,1.738411,98.67947,100.4179,13478,1128,-102,,,FND_2_profile (Line)  Pt 26,,28.08224,211,1/21/13 17:19
212 / 1 . ,1.751532,98.61086,100.3624,13478,1113,-102,,,FND_2_profile (Line)  Pt 27,,28.06644,212,1/21/13 17:20
213 / 1 . ,1.855273,98.40871,100.264,13478,1098,-102,,,FND_2_profile (Line)  Pt 28,,28.03681,213,1/21/13 17:22
214 / 1 . ,1.907095,97.99567,99.90276,13478,1083,-102,,,FND_2_profile (Line)  Pt 29,,27.93463,214,1/21/13 17:23
215 / 1 . ,2.008037,98.28139,100.2894,13478,1068,-102,,,FND_2_profile (Line)  Pt 30,,28.04088,215,1/21/13 17:24
216 / 1 . ,2.073761,98.13464,100.2084,13478,1053,-102,,,FND_2_profile (Line)  Pt 31,,28.01688,216,1/21/13 17:25
217 / 1 . ,2.192372,98.4152,100.6076,13478,1038,-102,,,FND_2_profile (Line)  Pt 32,,28.12627,217,1/21/13 17:26
218 / 1 . ,2.368528,97.89984,100.2684,13478,1023,-101,,,FND_2_profile (Line)  Pt 33,,28.02777,218,1/21/13 17:28
219 / 1 . ,2.484931,97.94184,100.4268,13478,1008,-101,,,FND_2_profile (Line)  Pt 34,,28.0698,219,1/21/13 17:29
220 / 1 . ,2.60491,97.71977,100.3247,13478,993,-101,,,FND_2_profile (Line)  Pt 35,,28.03881,220,1/21/13 17:30
221 / 1 . ,2.710589,97.84033,100.5509,13478,978,-101,,,FND_2_profile (Line)  Pt 36,,28.10005,221,1/21/13 17:31
222 / 1 . ,2.869503,97.43098,100.3005,13478,963,-101,,,FND_2_profile (Line)  Pt 37,,28.02675,222,1/21/13 17:33
223 / 1 . ,3.010013,97.17473,100.1847,13478,948,-101,,,FND_2_profile (Line)  Pt 38,,27.99153,223,1/21/13 17:34
224 / 1 . ,3.169926,97.29774,100.4677,13478,933,-101,,,FND_2_profile (Line)  Pt 39,,28.06755,224,1/21/13 17:35
225 / 1 . ,3.358244,97.6837,101.0419,13478,918,-101,,,FND_2_profile (Line)  Pt 40,,28.22458,225,1/21/13 17:36
226 / 1 . ,3.497806,96.44804,99.94585,13478,903,-101,,,FND_2_profile (Line)  Pt 41,,27.91488,226,1/21/13 17:38
227 / 1 . ,3.714915,96.44724,100.1622,13478,888,-101,,,FND_2_profile (Line)  Pt 42,,27.97111,227,1/21/13 17:39
228 / 1 . ,3.908759,96.21777,100.1265,13478,873,-101,,,FND_2_profile (Line)  Pt 43,,27.95725,228,1/21/13 17:40
229 / 1 . ,4.121301,96.12245,100.2437,13478,858,-101,,,FND_2_profile (Line)  Pt 44,,27.98582,229,1/21/13 17:41
230 / 1 . ,4.407125,95.24593,99.65305,13478,843,-100,,,FND_2_profile (Line)  Pt 45,,27.81471,230,1/21/13 17:43
231 / 1 . ,4.535997,95.42955,99.96555,13478,828,-100,,,FND_2_profile (Line)  Pt 46,,27.89963,231,1/21/13 17:44
232 / 1 . ,4.785255,95.32062,100.1059,13478,813,-100,,,FND_2_profile (Line)  Pt 47,,27.93394,232,1/21/13 17:45
233 / 1 . ,5.072777,94.7665,99.83928,13478,798,-100,,,FND_2_profile (Line)  Pt 48,,27.85354,233,1/21/13 17:46
234 / 1 . ,5.332885,94.50735,99.84024,13478,783,-100,,,FND_2_profile (Line)  Pt 49,,27.84861,234,1/21/13 17:48
235 / 1 . ,5.611386,93.92495,99.53634,13478,768,-100,,,FND_2_profile (Line)  Pt 50,,27.75795,235,1/21/13 17:49
236 / 1 . ,5.941094,94.29523,100.2363,13478,753,-100,,,FND_2_profile (Line)  Pt 51,,27.94735,236,1/21/13 17:50
237 / 1 . ,6.148902,93.93996,100.0889,13478,738,-100,,,FND_2_profile (Line)  Pt 52,,27.9019,237,1/21/13 17:51
238 / 1 . ,6.521715,93.46001,99.98172,13478,723,-100,,,FND_2_profile (Line)  Pt 53,,27.86445,238,1/21/13 17:52
239 / 1 . ,6.838156,93.53126,100.3694,13478,708,-100,,,FND_2_profile (Line)  Pt 54,,27.96667,239,1/21/13 17:54
240 / 1 . ,7.116276,92.7951,99.91138,13478,693,-100,,,FND_2_profile (Line)  Pt 55,,27.83286,240,1/21/13 17:55
241 / 1 . ,7.53806,92.81816,100.3562,13478,678,-100,,,FND_2_profile (Line)  Pt 56,,27.94898,241,1/21/13 17:56
242 / 1 . ,7.960032,91.8503,99.81033,13478,663,-99,,,FND_2_profile (Line)  Pt 57,,27.78769,242,1/21/13 17:57
243 / 1 . ,8.30112,91.80617,100.1073,13478,648,-99,,,FND_2_profile (Line)  Pt 58,,27.86402,243,1/21/13 17:59
244 / 1 . ,8.578279,91.35151,99.92979,13478,633,-99,,,FND_2_profile (Line)  Pt 59,,27.80877,244,1/21/13 18:00
245 / 1 . ,9.009183,90.8833,99.89249,13478,618,-99,,,FND_2_profile (Line)  Pt 60,,27.78971,245,1/21/13 18:01
246 / 1 . ,9.387551,90.88499,100.2725,13478,603,-99,,,FND_2_profile (Line)  Pt 61,,27.88856,246,1/21/13 18:02
247 / 1 . ,9.82788,90.33221,100.1601,13478,588,-99,,,FND_2_profile (Line)  Pt 62,,27.84827,247,1/21/13 18:04
248 / 1 . ,10.26188,90.14777,100.4097,13478,573,-99,,,FND_2_profile (Line)  Pt 63,,27.90946,248,1/21/13 18:05
249 / 1 . ,10.57867,89.54698,100.1256,13478,558,-99,,,FND_2_profile (Line)  Pt 64,,27.82361,249,1/21/13 18:06
250 / 1 . ,11.12519,88.87356,99.99875,13478,543,-99,,,FND_2_profile (Line)  Pt 65,,27.77715,250,1/21/13 18:07
251 / 1 . ,11.41863,88.65553,100.0742,13478,528,-99,,,FND_2_profile (Line)  Pt 66,,27.79239,251,1/21/13 18:09
252 / 1 . ,11.99611,88.1336,100.1297,13478,513,-99,,,FND_2_profile (Line)  Pt 67,,27.7964,252,1/21/13 18:10
253 / 1 . ,12.4231,87.75819,100.1813,13478,498,-99,,,FND_2_profile (Line)  Pt 68,,27.8023,253,1/21/13 18:11
254 / 1 . ,12.84437,87.14127,99.98564,13478,483,-99,,,FND_2_profile (Line)  Pt 69,,27.73909,254,1/21/13 18:12
255 / 1 . ,13.34459,86.39439,99.73898,13478,468,-98,,,FND_2_profile (Line)  Pt 70,,27.66002,255,1/21/13 18:14
256 / 1 . ,13.86588,86.03815,99.90402,13478,453,-98,,,FND_2_profile (Line)  Pt 71,,27.69581,256,1/21/13 18:15
257 / 1 . ,14.46893,85.7028,100.1717,13478,438,-98,,,FND_2_profile (Line)  Pt 72,,27.75871,257,1/21/13 18:16
258 / 1 . ,15.07714,84.93807,100.0152,13478,423,-98,,,FND_2_profile (Line)  Pt 73,,27.70272,258,1/21/13 18:17
259 / 1 . ,15.2992,84.56556,99.86475,13478,408,-98,,,FND_2_profile (Line)  Pt 74,,27.65615,259,1/21/13 18:19
260 / 1 . ,15.94662,84.31328,100.2599,13478,393,-98,,,FND_2_profile (Line)  Pt 75,,27.75384,260,1/21/13 18:20
261 / 1 . ,16.49619,83.47779,99.97398,13478,378,-98,,,FND_2_profile (Line)  Pt 76,,27.66279,261,1/21/13 18:21
262 / 1 . ,17.06514,83.063,100.1281,13478,363,-98,,,FND_2_profile (Line)  Pt 77,,27.69458,262,1/21/13 18:22
263 / 1 . ,17.59102,82.53713,100.1282,13478,348,-98,,,FND_2_profile (Line)  Pt 78,,27.68406,263,1/21/13 18:24
264 / 1 . ,18.16389,82.12637,100.2903,13478,333,-98,,,FND_2_profile (Line)  Pt 79,,27.71799,264,1/21/13 18:25
265 / 1 . ,18.80579,81.56964,100.3754,13478,318,-98,,,FND_2_profile (Line)  Pt 80,,27.72901,265,1/21/13 18:26
266 / 1 . ,19.34908,80.90117,100.2502,13478,303,-98,,,FND_2_profile (Line)  Pt 81,,27.68309,266,1/21/13 18:27
267 / 1 . ,19.92565,80.2333,100.1589,13478,288,-97,,,FND_2_profile (Line)  Pt 82,,27.64599,267,1/21/13 18:28
268 / 1 . ,20.53694,79.83569,100.3726,13478,273,-97,,,FND_2_profile (Line)  Pt 83,,27.6936,268,1/21/13 18:30
269 / 1 . ,21.13945,78.89149,100.0309,13478,258,-97,,,FND_2_profile (Line)  Pt 84,,27.58587,269,1/21/13 18:31
270 / 1 . ,21.75548,78.21794,99.97342,13478,243,-97,,,FND_2_profile (Line)  Pt 85,,27.55745,270,1/21/13 18:32
271 / 1 . ,22.50789,78.06067,100.5686,13478,228,-97,,,FND_2_profile (Line)  Pt 86,,27.70904,271,1/21/13 18:33
272 / 1 . ,23.14093,77.28008,100.421,13478,213,-97,,,FND_2_profile (Line)  Pt 87,,27.65506,272,1/21/13 18:35
273 / 1 . ,23.84885,76.70573,100.5546,13478,198,-97,,,FND_2_profile (Line)  Pt 88,,27.67831,273,1/21/13 18:36
274 / 1 . ,24.45825,76.08148,100.5397,13478,183,-97,,,FND_2_profile (Line)  Pt 89,,27.66196,274,1/21/13 18:37
275 / 1 . ,25.04892,75.37024,100.4192,13478,168,-97,,,FND_2_profile (Line)  Pt 90,,27.61639,275,1/21/13 18:38
276 / 1 . ,25.58371,75.03099,100.6147,13478,153,-97,,,FND_2_profile (Line)  Pt 91,,27.66044,276,1/21/13 18:40
277 / 1 . ,26.50771,74.15721,100.6649,13478,138,-97,,,FND_2_profile (Line)  Pt 92,,27.65602,277,1/21/13 18:41
278 / 1 . ,27.30416,73.17272,100.4769,13478,123,-97,,,FND_2_profile (Line)  Pt 93,,27.58744,278,1/21/13 18:42
279 / 1 . ,28.02383,72.88969,100.9135,13478,108,-97,,,FND_2_profile (Line)  Pt 94,,27.69531,279,1/21/13 18:43
280 / 1 . ,28.45014,71.8974,100.3475,13478,93,-96,,,FND_2_profile (Line)  Pt 95,,27.52831,280,1/21/13 18:45
281 / 1 . ,29.34936,70.77231,100.1217,13478,78,-96,,,FND_2_profile (Line)  Pt 96,,27.44708,281,1/21/13 18:46
282 / 1 . ,30.16827,70.51086,100.6791,13478,63,-96,,,FND_2_profile (Line)  Pt 97,,27.58679,282,1/21/13 18:47
283 / 1 . ,30.97348,69.64568,100.6192,13478,48,-96,,,FND_2_profile (Line)  Pt 98,,27.5539,283,1/21/13 18:48
284 / 1 . ,31.78505,68.86359,100.6486,13478,33,-96,,,FND_2_profile (Line)  Pt 99,,27.54592,284,1/21/13 18:50
285 / 1 . ,32.48948,68.33669,100.8262,13478,18,-96,,,FND_2_profile (Line)  Pt 100,,27.58154,285,1/21/13 18:51
286 / 1 . ,33.58189,67.37267,100.9546,13478,3,-96,,,FND_2_profile (Line)  Pt 101,,27.59564,286,1/21/13 18:52
287 / 1 . ,34.03826,66.67654,100.7148,13478,-12,-96,,,FND_2_profile (Line)  Pt 102,,27.51938,287,1/21/13 18:53
288 / 1 . ,34.87771,65.77316,100.6509,13478,-27,-96,,,FND_2_profile (Line)  Pt 103,,27.48469,288,1/21/13 18:54
289 / 1 . ,35.9294,64.84875,100.7782,13478,-42,-96,,,FND_2_profile (Line)  Pt 104,,27.49929,289,1/21/13 18:56
290 / 1 . ,36.98994,64.0057,100.9957,13478,-57,-96,,,FND_2_profile (Line)  Pt 105,,27.53898,290,1/21/13 18:57
291 / 1 . ,37.51051,63.08456,100.5951,13478,-72,-96,,,FND_2_profile (Line)  Pt 106,,27.41641,291,1/21/13 18:58
292 / 1 . ,38.62851,62.07122,100.6997,13478,-87,-95,,,FND_2_profile (Line)  Pt 107,,27.42335,292,1/21/13 18:59
293 / 1 . ,39.76162,61.25098,101.0126,13478,-102,-95,,,FND_2_profile (Line)  Pt 108,,27.4883,293,1/21/13 19:01
294 / 1 . ,40.63917,60.19154,100.8307,13478,-117,-95,,,FND_2_profile (Line)  Pt 109,,27.41982,294,1/21/13 19:02
295 / 1 . ,41.65326,59.18754,100.8408,13478,-132,-95,,,FND_2_profile (Line)  Pt 110,,27.40236,295,1/21/13 19:03
296 / 1 . ,42.51018,58.07793,100.5881,13478,-147,-95,,,FND_2_profile (Line)  Pt 111,,27.31447,296,1/21/13 19:04
297 / 1 . ,43.60678,57.22434,100.8311,13478,-162,-95,,,FND_2_profile (Line)  Pt 112,,27.36058,297,1/21/13 19:06
298 / 1 . ,44.88758,56.44903,101.3366,13478,-177,-95,,,FND_2_profile (Line)  Pt 113,,27.4765,298,1/21/13 19:07
299 / 1 . ,46.11347,55.00505,101.1185,13478,-192,-95,,,FND_2_profile (Line)  Pt 114,,27.39092,299,1/21/13 19:08
300 / 1 . ,47.21028,54.01075,101.221,13478,-207,-95,,,FND_2_profile (Line)  Pt 115,,27.39768,300,1/21/13 19:09
301 / 1 . ,48.34991,52.60047,100.9504,13478,-222,-95,,,FND_2_profile (Line)  Pt 116,,27.29911,301,1/21/13 19:11
302 / 1 . ,49.59575,51.52654,101.1223,13478,-237,-95,,,FND_2_profile (Line)  Pt 117,,27.32232,302,1/21/13 19:12
303 / 1 . ,51.07201,49.93301,101.005,13478,-252,-95,,,FND_2_profile (Line)  Pt 118,,27.25997,303,1/21/13 19:13
304 / 1 . ,52.2295,48.70998,100.9395,13478,-267,-95,,,FND_2_profile (Line)  Pt 119,,27.21847,304,1/21/13 19:14
305 / 1 . ,53.39239,47.51181,100.9042,13478,-282,-94,,,FND_2_profile (Line)  Pt 120,,27.18533,305,1/21/13 19:16
306 / 1 . ,55.05045,45.76593,100.8164,13478,-297,-94,,,FND_2_profile (Line)  Pt 121,,27.12757,306,1/21/13 19:17
307 / 1 . ,56.36372,44.4833,100.847,13478,-312,-94,,,FND_2_profile (Line)  Pt 122,,27.10989,307,1/21/13 19:18
308 / 1 . ,57.9915,42.7619,100.7534,13478,-327,-94,,,FND_2_profile (Line)  Pt 123,,27.05112,308,1/21/13 19:19
309 / 1 . ,59.7184,41.34367,101.0621,13478,-342,-94,,,FND_2_profile (Line)  Pt 124,,27.10301,309,1/21/13 19:21
310 / 1 . ,61.24694,39.30251,100.5494,13478,-357,-94,,,FND_2_profile (Line)  Pt 125,,26.92891,310,1/21/13 19:22
311 / 1 . ,63.70823,37.70075,101.409,13478,-372,-94,,,FND_2_profile (Line)  Pt 126,,27.12035,311,1/21/13 19:23
312 / 1 . ,65.06483,35.98885,101.0537,13478,-387,-94,,,FND_2_profile (Line)  Pt 127,,26.99374,312,1/21/13 19:24
313 / 1 . ,67.23341,34.17597,101.4094,13478,-402,-94,,,FND_2_profile (Line)  Pt 128,,27.04996,313,1/21/13 19:26
314 / 1 . ,69.23838,32.05886,101.2972,13478,-417,-94,,,FND_2_profile (Line)  Pt 129,,26.97846,314,1/21/13 19:27
315 / 1 . ,71.11321,30.0317,101.1449,13478,-432,-94,,,FND_2_profile (Line)  Pt 130,,26.89831,315,1/21/13 19:28
316 / 1 . ,71.52451,27.44116,98.96567,13478,-447,-94,,,FND_2_profile (Line)  Pt 131,,26.2799,316,1/21/13 19:29
317 / 1 . ,75.73245,25.65533,101.3878,13478,-462,-93,,,FND_2_profile (Line)  Pt 132,,26.87393,317,1/21/13 19:30
318 / 1 . ,77.79385,23.29367,101.0875,13478,-477,-93,,,FND_2_profile (Line)  Pt 133,,26.74863,318,1/21/13 19:32
319 / 1 . ,80.62544,21.07599,101.7014,13478,-492,-93,,,FND_2_profile (Line)  Pt 134,,26.86389,319,1/21/13 19:33
320 / 1 . ,82.39224,19.10765,101.4999,13478,-507,-93,,,FND_2_profile (Line)  Pt 135,,26.77212,320,1/21/13 19:34
321 / 1 . ,85.09051,16.83356,101.9241,13478,-522,-93,,,FND_2_profile (Line)  Pt 136,,26.83693,321,1/21/13 19:35
322 / 1 . ,86.60862,14.71722,101.3258,13478,-537,-93,,,FND_2_profile (Line)  Pt 137,,26.63906,322,1/21/13 19:37
323 / 1 . ,88.23502,12.63007,100.8651,13478,-552,-93,,,FND_2_profile (Line)  Pt 138,,26.47752,323,1/21/13 19:38
324 / 1 . ,91.07489,11.00061,102.0755,13478,-567,-93,,,FND_2_profile (Line)  Pt 139,,26.75964,324,1/21/13 19:39
325 / 1 . ,92.58742,9.219988,101.8074,13478,-582,-93,,,FND_2_profile (Line)  Pt 140,,26.65433,325,1/21/13 19:40
326 / 1 . ,94.27711,7.729377,102.0065,13478,-597,-93,,,FND_2_profile (Line)  Pt 141,,26.67627,326,1/21/13 19:42
327 / 1 . ,95.95749,6.444598,102.4021,13478,-612,-93,,,FND_2_profile (Line)  Pt 142,,26.75343,327,1/21/13 19:43
328 / 1 . ,96.14642,5.472312,101.6187,13478,-627,-93,,,FND_2_profile (Line)  Pt 143,,26.53032,328,1/21/13 19:44
329 / 1 . ,97.23345,4.477123,101.7106,13478,-642,-93,,,FND_2_profile (Line)  Pt 144,,26.53429,329,1/21/13 19:45
330 / 1 . ,97.89087,3.524224,101.4151,13478,-657,-92,,,FND_2_profile (Line)  Pt 145,,26.43841,330,1/21/13 19:47
331 / 1 . ,98.92213,2.999194,101.9213,13478,-672,-92,,,FND_2_profile (Line)  Pt 146,,26.55953,331,1/21/13 19:48
332 / 1 . ,99.54584,2.587528,102.1334,13478,-687,-92,,,FND_2_profile (Line)  Pt 147,,26.60643,332,1/21/13 19:49
333 / 1 . ,99.57986,2.184145,101.764,13478,-702,-92,,,FND_2_profile (Line)  Pt 148,,26.50233,333,1/21/13 19:50
334 / 1 . ,100.3616,1.831799,102.1934,13478,-717,-92,,,FND_2_profile (Line)  Pt 149,,26.60692,334,1/21/13 19:52
335 / 1 . ,100.7159,1.589689,102.3056,13478,-732,-92,,,FND_2_profile (Line)  Pt 150,,26.63125,335,1/21/13 19:53
336 / 1 . ,100.6148,1.453265,102.068,13478,-747,-92,,,FND_2_profile (Line)  Pt 151,,26.56676,336,1/21/13 19:54
337 / 1 . ,100.6137,1.210862,101.8245,13478,-762,-92,,,FND_2_profile (Line)  Pt 152,,26.49859,337,1/21/13 19:55
338 / 1 . ,100.0664,1.173322,101.2398,13478,-777,-92,,,FND_2_profile (Line)  Pt 153,,26.3458,338,1/21/13 19:57
339 / 1 . ,101.426,1.081392,102.5074,13478,-792,-92,,,FND_2_profile (Line)  Pt 154,,26.67354,339,1/21/13 19:58
340 / 1 . ,100.6862,1.039493,101.7257,13478,-807,-92,,,FND_2_profile (Line)  Pt 155,,26.46948,340,1/21/13 19:59
341 / 1 . ,101.0654,0.987233,102.0526,13478,-822,-92,,,FND_2_profile (Line)  Pt 156,,26.55342,341,1/21/13 20:00
342 / 1 . ,100.8246,0.97366,101.7982,13478,-837,-91,,,FND_2_profile (Line)  Pt 157,,26.48701,342,1/21/13 20:02
343 / 1 . ,100.7829,0.942014,101.7249,13478,-852,-91,,,FND_2_profile (Line)  Pt 158,,26.46731,343,1/21/13 20:03
344 / 1 . ,100.9974,0.902146,101.8995,13478,-867,-91,,,FND_2_profile (Line)  Pt 159,,26.51192,344,1/21/13 20:04
345 / 1 . ,100.2023,0.914461,101.1168,13478,-882,-91,,,FND_2_profile (Line)  Pt 160,,26.30865,345,1/21/13 20:05
346 / 1 . ,100.5585,0.887496,101.446,13478,-897,-91,,,FND_2_profile (Line)  Pt 161,,26.39371,346,1/21/13 20:07
347 / 1 . ,100.5806,0.894171,101.4748,13478,-912,-91,,,FND_2_profile (Line)  Pt 162,,26.40133,347,1/21/13 20:08
348 / 1 . ,100.6922,0.905282,101.5975,13478,-927,-91,,,FND_2_profile (Line)  Pt 163,,26.43346,348,1/21/13 20:09
349 / 1 . ,100.7268,0.879601,101.6064,13478,-942,-91,,,FND_2_profile (Line)  Pt 164,,26.43525,349,1/21/13 20:10
350 / 1 . ,100.8517,0.871894,101.7236,13478,-957,-91,,,FND_2_profile (Line)  Pt 165,,26.46558,350,1/21/13 20:11
351 / 1 . ,100.8432,0.910241,101.7534,13478,-972,-91,,,FND_2_profile (Line)  Pt 166,,26.47409,351,1/21/13 20:13
352 / 1 . ,100.7192,0.893581,101.6128,13478,-987,-91,,,FND_2_profile (Line)  Pt 167,,26.4372,352,1/21/13 20:14
353 / 1 . ,100.0908,0.920548,101.0114,13478,-1002,-91,,,FND_2_profile (Line)  Pt 168,,26.28137,353,1/21/13 20:15
354 / 1 . ,100.4534,0.928328,101.3818,13478,-1017,-90,,,FND_2_profile (Line)  Pt 169,,26.37782,354,1/21/13 20:16
355 / 1 . ,100.2171,0.882721,101.0998,13478,-1032,-90,,,FND_2_profile (Line)  Pt 170,,26.3036,355,1/21/13 20:18
356 / 1 . ,100.1455,0.838294,100.9838,13478,-1047,-90,,,FND_2_profile (Line)  Pt 171,,26.27255,356,1/21/13 20:19
357 / 1 . ,100.2242,0.897514,101.1217,13478,-1062,-90,,,FND_2_profile (Line)  Pt 172,,26.30959,357,1/21/13 20:20
358 / 1 . ,100.5725,0.904998,101.4775,13478,-1077,-90,,,FND_2_profile (Line)  Pt 173,,26.40226,358,1/21/13 20:21
359 / 1 . ,100.4945,0.917681,101.4122,13478,-1092,-90,,,FND_2_profile (Line)  Pt 174,,26.38552,359,1/21/13 20:23
